Repository: prashanthvoora/ScientificAI

# Unified Molecular GNN Benchmark: QM9 + MD17

This benchmark supports **both**:

- **QM9** for molecular property prediction
- **MD17** for molecular energy prediction, with optional force supervision/evaluation

## Models compared
- CGCNN-style baseline using `CGConv`
- SchNet
- DimeNet

## Why two dataset modes?

### QM9 mode
Use this when you want to compare models for **scalar molecular properties** such as:
- HOMO
- LUMO
- HOMO-LUMO gap
- dipole moment
- heat capacity
- atomisation energy

File: highk_project/data/processed/process_db_clean.csv (part 2 of 7)
row_id,first_author,year,journal,doi,notes,material_system,dopant_element,dopant_concentration_at_pct,crystal_phase,film_thickness_nm,ald_substrate_temp_C,precursor_type_Hf,oxidant_type,ald_cycle_count,precursor_dose_time_s,purge_time_precursor_s,oxidant_dose_time_s,purge_time_oxidant_s,chamber_base_pressure_Torr,co_precursor_dopant_flow_pct,plasma_power_W,growth_rate_A_per_cycle,anneal_temp_PDA_C,anneal_duration,anneal_atmosphere,anneal_ramp_rate_C_per_s,thermal_budget_C_s,PMA_temp_C,electrode_cap_material,IL_SiO2_thickness_nm,film_stress_GPa,FGA_temp_C,substrate_material,substrate_orientation,IL_type,IL_thickness_nm,top_electrode_material,top_electrode_thickness_nm,substrate_doping_type,substrate_doping_cm3,total_physical_thickness_nm,EOT_nm,device_area_cm2,k_dielectric_constant,capacitance_density_fF_um2,V_fb_V,V_th_V,freq_dispersion_dk_df_pct,TCk_ppm_C,loss_tangent_tan_delta,remnant_polarization_Pr_uC_cm2,coercive_field_Ec_MV_cm,J_g_A_cm2_at_1V,E_BD_MV_cm,TDDB_lifetime_years,Weibull_beta,SILC_stable,Q_BD_C_cm2,trap_gen_rate_dNT_cm2,O_vacancy_density_cm3,phase_stability,D_it_cm2_eV,Q_f_cm2,Q_m_cm2,delta_EV_eV,delta_EC_eV,IL_oxide_thickness_nm,N_at_interface_at_pct,carrier_mobility_cm2_Vs,delta_Vth_mV,measured_property,measured_value
123,Kim,2021,Materials,10.3390/ma14237478,"HfOx film deposition using TEMAH with LNS oxidant at 350°C; 50 cycles; 1 s precursor pulse, 0.2 s oxidant pulse, 60 s purge times. Growth rate 1.6 Å/cycle https://pmc.ncbi.nlm.nih.gov/articles/PMC8659129/https://pmc.ncbi.nlm.nih.gov/articles/PMC8659129/#:~:text=Thickness%20of%20HfO_,2%7DO",HfOx,,,,,350.0,TEMAH,La(NO3)3·6H2O,50.0,1.0,60.0,0.2,60.0,,,,1.6,,,,,,,,,,,,,,,,,,,,,,,,,,,,,,,,,,,,,,,,,,,,,,,,,Growth rate (Å/cycle),1.6
124,Kim,2021,Materials,10.3390/ma14237478,"HfOx film deposition using TEMAH with H2O oxidant at 200°C; 50 cycles; 1 s precursor pulse, 0.2 s oxidant pulse, 60 s purge times. Growth rate 0.8 Å/cycle https://pmc.ncbi.nlm.nih.gov/articles/PMC8659129/https://pmc.ncbi.nlm.nih.gov/articles/PMC8659129/#:~:text=Thickness%20of%20HfO_,2%7DO",HfOx,,,,,200.0,TEMAH,H2O,50.0,1.0,60.0,0.2,60.0,,,,0.8,,,,,,,,,,,,,,,,,,,,,,,,,,,,,,,,,,,,,,,,,,,,,,,,,Growth rate (Å/cycle),0.8
125,Kim,2021,Materials,10.3390/ma14237478,"HfOx film deposition using TEMAH with H2O oxidant at 300°C; 50 cycles; 1 s precursor pulse, 0.2 s oxidant pulse, 60 s purge times. Growth rate 0.8 Å/cycle https://pmc.ncbi.nlm.nih.gov/articles/PMC8659129/https://pmc.ncbi.nlm.nih.gov/articles/PMC8659129/#:~:text=Thickness%20of%20HfO_,2%7DO",HfOx,,,,,300.0,TEMAH,H2O,50.0,1.0,60.0,0.2,60.0,,,,0.8,,,,,,,,,,,,,,,,,,,,,,,,,,,,,,,,,,,,,,,,,,,,,,,,,Growth rate (Å/cycle),0.8
126,Kim,2021,Materials,10.3390/ma14237478,"HfOx film deposition using TEMAH with H2O oxidant at 350°C; 50 cycles; 1 s precursor pulse, 0.2 s oxidant pulse, 60 s purge times. Growth rate 0.8 Å/cycle https://pmc.ncbi.nlm.nih.gov/articles/PMC8659129/https://pmc.ncbi.nlm.nih.gov/articles/PMC8659129/#:~:text=Thickness%20of%20HfO_,2%7DO",HfOx,,,,,350.0,TEMAH,H2O,50.0,1.0,60.0,0.2,60.0,,,,0.8,,,,,,,,,,,,,,,,,,,,,,,,,,,,,,,,,,,,,,,,,,,,,,,,,Growth rate (Å/cycle),0.8
127,Hu,2020,Physica B,,"HfO2 ALD using TEMAHf and H2O; 600 cycles; precursor pulse 1.6 s, oxidant pulse 0.2 s, purge times 5 s; deposition temperature 170°C; RMS roughness measured by AFM 1.514 nmefs.charlotte.edu/yzhang47/files/2020/08/Structure-and-optical-properties-of-HfO2-films-on-Si-100-substrates-prepared-by-ALD-at-different-temperatures.pdf#:~:text=deionized%20water%20in%20an%20ultrasonic,deposition%20period%20was%20600%20cyclesefs.charlotte.edu/yzhang47/files/2020/08/Structure-and-optical-properties-of-HfO2-films-on-Si-100-substrates-prepared-by-ALD-at-different-temperatures.pdf",HfO2,,,,,170.0,TEMAHf,H2O,600.0,1.6,5.0,0.2,5.0,,,,,,,,,,,,,,,,,,,,,,,,,,,,,,,,,,,,,,,,,,,,,,,,,,,,,RMS roughness (nm),1.514
128,Hu,2020,Physica B,,"HfO2 ALD using TEMAHf and H2O; 600 cycles; precursor pulse 1.6 s, oxidant pulse 0.2 s, purge times 5 s; deposition temperature 200°C; RMS roughness measured by AFM 2.257 nmefs.charlotte.edu/yzhang47/files/2020/08/Structure-and-optical-properties-of-HfO2-films-on-Si-100-substrates-prepared-by-ALD-at-different-temperatures.pdf#:~:text=deionized%20water%20in%20an%20ultrasonic,deposition%20period%20was%20600%20cyclesefs.charlotte.edu/yzhang47/files/2020/08/Structure-and-optical-properties-of-HfO2-films-on-Si-100-substrates-prepared-by-ALD-at-different-temperatures.pdf",HfO2,,,,,200.0,TEMAHf,H2O,600.0,1.6,5.0,0.2,5.0,,,,,,,,,,,,,,,,,,,,,,,,,,,,,,,,,,,,,,,,,,,,,,,,,,,,,RMS roughness (nm),2.257
129,Hu,2020,Physica B,,"HfO2 ALD using TEMAHf and H2O; 600 cycles; precursor pulse 1.6 s, oxidant pulse 0.2 s, purge times 5 s; deposition temperature 230°C; RMS roughness measured by AFM 2.752 nmefs.charlotte.edu/yzhang47/files/2020/08/Structure-and-optical-properties-of-HfO2-films-on-Si-100-substrates-prepared-by-ALD-at-different-temperatures.pdf#:~:text=deionized%20water%20in%20an%20ultrasonic,deposition%20period%20was%20600%20cyclesefs.charlotte.edu/yzhang47/files/2020/08/Structure-and-optical-properties-of-HfO2-films-on-Si-100-substrates-prepared-by-ALD-at-different-temperatures.pdf",HfO2,,,,,230.0,TEMAHf,H2O,600.0,1.6,5.0,0.2,5.0,,,,,,,,,,,,,,,,,,,,,,,,,,,,,,,,,,,,,,,,,,,,,,,,,,,,,RMS roughness (nm),2.752
130,Hu,2020,Physica B,,"HfO2 ALD using TEMAHf and H2O; 600 cycles; precursor pulse 1.6 s, oxidant pulse 0.2 s, purge times 5 s; deposition temperature 260°C; RMS roughness measured by AFM 3.106 nmefs.charlotte.edu/yzhang47/files/2020/08/Structure-and-optical-properties-of-HfO2-films-on-Si-100-substrates-prepared-by-ALD-at-different-temperatures.pdf#:~:text=deionized%20water%20in%20an%20ultrasonic,deposition%20period%20was%20600%20cyclesefs.charlotte.edu/yzhang47/files/2020/08/Structure-and-optical-properties-of-HfO2-films-on-Si-100-substrates-prepared-by-ALD-at-different-temperatures.pdf",HfO2,,,,,260.0,TEMAHf,H2O,600.0,1.6,5.0,0.2,5.0,,,,,,,,,,,,,,,,,,,,,,,,,,,,,,,,,,,,,,,,,,,,,,,,,,,,,RMS roughness (nm),3.106
131,Hu,2020,Physica B,,"HfO2 ALD using TEMAHf and H2O; 600 cycles; precursor pulse 1.6 s, oxidant pulse 0.2 s, purge times 5 s; deposition temperature 290°C; RMS roughness measured by AFM 2.883 nmefs.charlotte.edu/yzhang47/files/2020/08/Structure-and-optical-properties-of-HfO2-films-on-Si-100-substrates-prepared-by-ALD-at-different-temperatures.pdf#:~:text=deionized%20water%20in%20an%20ultrasonic,deposition%20period%20was%20600%20cyclesefs.charlotte.edu/yzhang47/files/2020/08/Structure-and-optical-properties-of-HfO2-films-on-Si-100-substrates-prepared-by-ALD-at-different-temperatures.pdf",HfO2,,,,,290.0,TEMAHf,H2O,600.0,1.6,5.0,0.2,5.0,,,,,,,,,,,,,,,,,,,,,,,,,,,,,,,,,,,,,,,,,,,,,,,,,,,,,RMS roughness (nm),2.883
132,Chen,2015,Nanoscale Research Letters,,"La1-xAlxO3 nanolaminate sample A from ALD with La and Al precursors; thickness 10.469 nm, EOT 3.89 nm, dielectric constant 17.06file:///home/oai/redirect.html#:~:text=In%20order%20to%20research%20the,19",La1-xAlxO3,Al,,,10.469,280.0,,H2O,,0.3,4.0,0.3,8.0,,,,,,,,,,,,,,,,,,,,,,,,3.89,,17.06,,,,,,,,,,,,,,,,,,,,,,,,,,,Dielectric constant,17.06
133,Chen,2015,Nanoscale Research Letters,,"La1-xAlxO3 nanolaminate sample B from ALD with La and Al precursors; thickness 10.757 nm, EOT 3.41 nm, dielectric constant 21.94file:///home/oai/redirect.html#:~:text=In%20order%20to%20research%20the,19",La1-xAlxO3,Al,,,10.757,280.0,,H2O,,0.3,4.0,0.3,8.0,,,,,,,,,,,,,,,,,,,,,,,,3.41,,21.94,,,,,,,,,,,,,,,,,,,,,,,,,,,Dielectric constant,21.94
134,Chen,2015,Nanoscale Research Letters,,"La1-xAlxO3 nanolaminate sample C from ALD with La and Al precursors; thickness 8.895 nm, EOT 2.9 nm, dielectric constant 24.78file:///home/oai/redirect.html#:~:text=In%20order%20to%20research%20the,19",La1-xAlxO3,Al,,,8.895,280.0,,H2O,,0.3,4.0,0.3,8.0,,,,,,,,,,,,,,,,,,,,,,,,2.9,,24.78,,,,,,,,,,,,,,,,,,,,,,,,,,,Dielectric constant,24.78
135,Chen,2015,Nanoscale Research Letters,,"La1-xAlxO3 nanolaminate sample D from ALD with La and Al precursors; thickness 8.85 nm, EOT 8.33 nm, dielectric constant 5.05file:///home/oai/redirect.html#:~:text=In%20order%20to%20research%20the,19",La1-xAlxO3,Al,,,8.85,280.0,,H2O,,0.3,4.0,0.3,8.0,,,,,,,,,,,,,,,,,,,,,,,,8.33,,5.05,,,,,,,,,,,,,,,,,,,,,,,,,,,Dielectric constant,5.05
136,Chen,2015,Nanoscale Research Letters,,"Optimized process parameters for La1-xAlxO3 ALD: La precursor 0.3 s pulse/4 s purge, oxidant 0.3 s pulse/8 s purge, deposition temp 280°Cfile:///home/oai/redirect.html#:~:text=Precursor%20Deposition%20Precursor%20Oxidant%20Precursor,1%203%204",La1-xAlxO3,Al,,,,280.0,,,,0.3,4.0,0.3,8.0,,,,,,,,,,,,,,,,,,,,,,,,,,,,,,,,,,,,,,,,,,,,,,,,,,,,,Growth rate (nm/cycle),0.065
137,Choi,2022,Nanomaterials,10.3390/nano13010161,"PE-ALD HfO2 film; TDMAHf dose time 0.1s, O2 plasma dose time 60s, purge 90s; growth per cycle saturated to ~2.4 Åhttps://pmc.ncbi.nlm.nih.gov/articles/PMC9823614/",HfO2,,,,,250.0,TDMAHf,O2 plasma,100.0,0.1,90.0,60.0,90.0,,,20.0,2.4,,,,,,,,,,,,,,,,,,,,,,,,,,,,,,,,,,,,,,,,,,,,,,,,,Growth rate (Å/cycle),2.4
138,Choi,2022,Nanomaterials,10.3390/nano13010161,"PE-ALD HfO2 film; TDMAHf dose 0.1s, O2 plasma dose 3s; annealed at 500°C for 30 s; growth per cycle 1.9 Åhttps://pmc.ncbi.nlm.nih.gov/articles/PMC9823614/",HfO2,,,,,250.0,TDMAHf,O2 plasma,100.0,0.1,90.0,3.0,90.0,,,20.0,1.9,500.0,30 s,N2,,,,,,,,,,,,,,,,,,,,,,,,,,,,,,,,,,,,,,,,,,,,,,Growth rate (Å/cycle),1.9
139,Choi,2022,Nanomaterials,10.3390/nano13010161,"PE-ALD HfO2 film; TDMAHf dose 0.1s, O2 plasma dose 3s; annealed at 600°C for 30 s; growth per cycle 1.9 Åhttps://pmc.ncbi.nlm.nih.gov/articles/PMC9823614/",HfO2,,,,,250.0,TDMAHf,O2 plasma,100.0,0.1,90.0,3.0,90.0,,,20.0,1.9,600.0,30 s,N2,,,,,,,,,,,,,,,,,,,,,,,,,,,,,,,,,,,,,,,,,,,,,,Growth rate (Å/cycle),1.9
140,Liu,2005,J Electrochem Soc,10.1149/1.1859631,"O3-based ALD HfO2 using TEMAH; cycle 0.5s Hf, 1s purge, 0.3s O3, 1s purge",HfO2,,,,15.0,200.0,TEMAH,O3,70.0,0.5,1.0,0.3,1.0,0.2,,,0.714,,,,,,,,,,,Si,,,,,,,,,,,16.0,,,,,,,,,,,,,,,,,,,,,,,1.05,,,,,
141,Liu,2005,J Electrochem Soc,10.1149/1.1859631,"O3-based ALD HfO2 using TEMAH; cycle 0.5s Hf, 1s purge, 0.3s O3, 1s purge",HfO2,,,,15.0,250.0,TEMAH,O3,70.0,0.5,1.0,0.3,1.0,0.2,,,0.714,,,,,,,,,,,Si,,,,,,,,,,,18.0,,,,,,,,,,,,,,,,,,,,,,,1.05,,,,,
142,Liu,2005,J Electrochem Soc,10.1149/1.1859631,"O3-based ALD HfO2 using TEMAH; cycle 0.5s Hf, 1s purge, 0.3s O3, 1s purge",HfO2,,,,15.0,320.0,TEMAH,O3,70.0,0.5,1.0,0.3,1.0,0.2,,,0.714,,,,,,,,,,,Si,,,,,,,,,,,20.0,,,,,,,,,,,,,,,,,,,,,,,1.05,,,,,
143,Conley,2003,J Appl Phys,10.1063/1.1528306,HfO2 deposited using anhydrous Hf(NO3)4; thickness ~10 nm,HfO2,,,,10.0,180.0,Hf(NO3)4,None (nitrate decomposition),80.0,,,,,,,,1.3,,,,,,,,,,,Si,,,,,,,,,,,13.0,,,,,,,,,,,,,,,,,,,,,,,1.0,,,,,
144,Lindblad,2024,CSMANTECH Conference,,HfO2 O3,HfO2,,,,20.0,250.0,TDMAHf,O3,,,,,,,,,0.77,,,,,,,,,,,unknown,,,,,,,,,,,17.6,,,,,,,,,,,,,,,,,,,,,,,,,,,,
145,Lindblad,2024,CSMANTECH Conference,,HfO2 CRISP,HfO2,,,,20.0,250.0,TDMAHf,CRISP,,,,,,,,,0.99,,,,,,,,,,,unknown,,,,,,,,,,,16.2,,,,,,,,,,,,,,,,,,,,,,,,,,,,
146,Lindblad,2024,CSMANTECH Conference,,HfO2 CRISP Al1%,HfO2,Al,1.0,,20.0,250.0,TDMAHf,CRISP,,,,,,,,,0.99,,,,,,,,,,,unknown,,,,,,,,,,,19.2,,,,,,,,,,,,,,,,,,,,,,,,,,,,
147,Lindblad,2024,CSMANTECH Conference,,HfO2 CRISP Al5%,HfO2,Al,5.0,,20.0,250.0,TDMAHf,CRISP,,,,,,,,,0.99,,,,,,,,,,,unknown,,,,,,,,,,,16.9,,,,,,,,,,,,,,,,,,,,,,,,,,,,
148,Lindblad,2024,CSMANTECH Conference,,HfO2 O3 Al5%,HfO2,Al,5.0,,20.0,250.0,TDMAHf,O3,,,,,,,,,0.77,,,,,,,,,,,unknown,,,,,,,,,,,17.0,,,,,,,,,,,,,,,,,,,,,,,,,,,,
149,Lindblad,2024,CSMANTECH Conference,,HfO2 CRISP Al10%,HfO2,Al,10.0,,20.0,250.0,TDMAHf,CRISP,,,,,,,,,0.99,,,,,,,,,,,unknown,,,,,,,,,,,18.9,,,,,,,,,,,,,,,,,,,,,,,,,,,,
150,King,2013,PhD thesis,,HfO2 undoped,HfO2,,,,10.0,300.0,(MeCp)2Hf(OMe)(Me),H2O,,,,,,,,,,,,,,,,,,,,Si,,,,,,,,,,,17.0,,,,,,,,,,,,,,,,,,,,,,,,,,,,
151,King,2013,PhD thesis,,Ti0.5Hf0.5O2 as-deposited,HfO2,Ti,50.0,,10.0,250.0,(MeCp)2Hf(OMe)(Me),H2O,,,,,,,,,,,,,,,,,,,,Si,,,,,,,,,,,35.0,,,,,,,,,,,,,,,,,,,,,,,,,,,,
152,King,2013,PhD thesis,,Ti0.5Hf0.5O2 annealed,HfO2,Ti,50.0,,10.0,250.0,(MeCp)2Hf(OMe)(Me),H2O,,,,,,,,,,850.0,spike,,,,,,,,,Si,,,,,,,,,,,22.0,,,,,,,,,,,,,,,,,,,,,,,,,,,,
153,King,2013,PhD thesis,,Ce0.11Hf0.89O2 500C anneal,HfO2,Ce,11.0,,10.0,300.0,(MeCp)2Hf(OMe)(Me),H2O,,,,,,,,,,500.0,30,,,,,,,,,Si,,,,,,,,,,,31.0,,,,,,,,,,,,,,,,,,,,,,,,,,,,
154,King,2013,PhD thesis,,Ce0.11Hf0.89O2 850C anneal,HfO2,Ce,11.0,,10.0,300.0,(MeCp)2Hf(OMe)(Me),H2O,,,,,,,,,,850.0,spike,,,,,,,,,Si,,,,,,,,,,,21.0,,,,,,,,,,,,,,,,,,,,,,,,,,,,
155,King,2013,PhD thesis,,Ce-doped HfO2 at 150C,HfO2,Ce,11.0,,10.0,150.0,(MeCp)2Hf(OMe)(Me),H2O,,,,,,,,,,,,,,,,,,,,Si,,,,,,,,,,,42.0,,,,,,,,,,,,,,,,,,,,,,,,,,,,
156,Huddersfield,2015,Huddersfield portal,,Ti0.1Hf0.9O2 as-deposited,HfO2,Ti,10.0,,10.0,250.0,TDMAHf,H2O,,,,,,,,,,,,,,,,,,,,Si,,,,,,,,,,,20.0,,,,,,,,,,,,,,,,,,,,,,,,,,,,
157,Huddersfield,2015,Huddersfield portal,,Ti0.5Hf0.5O2 as-deposited,HfO2,Ti,50.0,,10.0,250.0,TDMAHf,H2O,,,,,,,,,,,,,,,,,,,,Si,,,,,,,,,,,35.0,,,,,,,,,,,,,,,,,,,,,,,,,,,,
158,Huddersfield,2015,Huddersfield portal,,Ti0.5Hf0.5O2 500C anneal,HfO2,Ti,50.0,,10.0,250.0,TDMAHf,H2O,,,,,,,,,,500.0,30,,,,,,,,,Si,,,,,,,,,,,27.0,,,,,,,,,,,,,,,,,,,,,,,,,,,,
159,Unknown,2010,Conference abstract,,Gd_xHf1-xO_y with x=11%,HfO2,Gd,11.0,,10.0,200.0,HfCl4,H2O,,,,,,,,,0.55,,,,,,,,,,,Si,,,,,,,,,,,36.0,,,,,,,,,,,,,,,,,,,,,,,,,,,,
160,Wang,2022,Materials Sci Appl,,Composite Al2O3/HfO2 ratio Al/Hf=1:1,AlHfO,Al,50.0,,70.0,370.0,TDMAHf,H2O,,1.6,5.0,0.1,4.0,,,,,,,,,,,,,,,TiN/SiO2/Si,,,,,,,,,,,8.0,,,,,,,,,,,,,,,,,,,,,,,,,,,,
161,Wang,2022,Materials Sci Appl,,Composite Al2O3/HfO2 ratio Al/Hf=1:2,AlHfO,Al,33.3,,70.0,370.0,TDMAHf,H2O,,1.6,5.0,0.1,4.0,,,,,,,,,,,,,,,TiN/SiO2/Si,,,,,,,,,,,25.0,,,,,,,,,,,,,,,,,,,,,,,,,,,,
162,Wang,2022,Materials Sci Appl,,Composite Al2O3/HfO2 ratio Al/Hf=1:3,AlHfO,Al,25.0,,70.0,370.0,TDMAHf,H2O,,1.6,5.0,0.1,4.0,,,,,,,,,,,,,,,TiN/SiO2/Si,,,,,,,,,,,30.0,,,,,,,,,,,,,,,,,,,,,,,,,,,,
163,Wang,2022,Materials Sci Appl,,Composite Al2O3/HfO2 ratio Al/Hf=1:4,AlHfO,Al,20.0,,70.0,370.0,TDMAHf,H2O,,1.6,5.0,0.1,4.0,,,,,,,,,,,,,,,TiN/SiO2/Si,,,,,,,,,,,35.0,,,,,,,,,,,,,,,,,,,,,,,,,,,,
164,Gonta,2017,RIT conference,,Al-doped HfO2 film,HfO2,Al,,,10.0,250.0,TDMAHf,H2O,,,,,,,,,,,,,,,,,,,,Si,,,,,,,,,,,23.9,,,,,,,,,,,,,,,,,,,,,,,,,,,,
165,Gieraltowska,2008,Applied Physics Letters,,Expanded literature-priority ALD row; HfO2 TDMAHf/O2_plasma; Tsub=300C; thickness=10nm; k=25.3,HfO2,,0.0,tetragonal,10.0,300.0,TDMAHf,O2_plasma,61,3.0,30,20.0,15,0.001,,100.0,1.64,700.0,5min,N2,25.0,21000.0,,Ni,0.0,0.57,,TiN,,none,0.0,Ni,50.0,n-type,1e+16,10.0,1.542,1e-06,25.3,872.85,-0.64,,,,,,,1.39e-07,7.77,,,,2.159,,1.04e+19,stable,,846000000000.0,,,,0.0,,,163.1,k_dielectric_constant,25.3
166,Conley,2020,Micromachines,,Expanded literature-priority ALD row; HfO2 HfCl4/O2_plasma; Tsub=280C; thickness=6nm; k=27.38,HfO2,,0.0,monoclinic+amorphous,6.0,280.0,HfCl4,O2_plasma,62,5.0,10,30.0,5,3e-05,,,0.97,400.0,2min,O2,25.0,12000.0,,,1.0,-0.02,,Si,(100),SiO2,1.0,TiN,80.0,n-type,1000000000000000.0,6.0,0.855,,27.38,1574.35,,,,-1.8,0.0117,,,1.07e-09,7.38,,,,,,,metastable,,-146000000000.0,,,1.87,1.0,,,,k_dielectric_constant,27.38
167,Wilk,2023,MDPI Materials,,Expanded literature-priority ALD row; HfO2 TEMAH/O3; Tsub=400C; thickness=7nm; k=28.42,HfO2,,0.0,monoclinic,7.0,400.0,TEMAH,O3,32,0.2,10,3.0,10,0.001,,,2.22,550.0,10min,O2,10.0,16500.0,550.0,,0.7,,,Si,(100),SiO2,0.7,Ni,30.0,n-type,1e+16,7.0,0.961,0.001,28.42,1400.7,,,,,,,,5.06e-09,6.06,,,,,,,stable,,,3210000000.0,,,0.7,,,,k_dielectric_constant,28.42
168,Kim,2007,Micromachines,,Expanded literature-priority ALD row; HfO2 TDMAH/O2_plasma; Tsub=250C; thickness=3nm; k=14.85,HfO2,,0.0,monoclinic+amorphous,3.0,250.0,TDMAH,O2_plasma,28,5.0,10,10.0,15,0.0001,,200.0,1.07,600.0,5min,N2+O2_plasma,25.0,18000.0,,,0.0,,350.0,TiN,,none,0.0,Pt,30.0,p-type,1e+18,3.0,0.788,,14.85,1707.75,,,0.48,,,,,5.71e-07,8.5,28.97,,,,,,metastable,,-1380000000000.0,,3.43,,0.0,,,,k_dielectric_constant,14.85
169,Gieraltowska,2007,Micromachines,,Expanded literature-priority ALD row; HfO2 HfCl4/O3; Tsub=320C; thickness=25nm; k=26.18,HfO2,,0.0,monoclinic,25.0,320.0,HfCl4,O3,123,2.0,5,3.0,15,0.001,,,2.03,550.0,60s,N2+O2_plasma,50.0,16500.0,550.0,Au,0.0,,,TiN,,none,0.0,Au,80.0,p-type,1000000000000000.0,25.0,3.724,,26.18,361.28,0.59,,,,,,,1.12e-08,6.64,,,yes,,,,stable,,,,,,0.0,,,,k_dielectric_constant,26.18
170,Gieraltowska,2003,Applied Physics Letters,,Expanded literature-priority ALD row; HfO2 TEMAH/O3; Tsub=275C; thickness=12nm; k=30.86,HfO2,,0.0,tetragonal,12.0,275.0,TEMAH,O3,132,1.0,10,0.5,30,3e-05,,,0.91,650.0,5min,N2,50.0,19500.0,650.0,TiN,1.0,,,Si,(100),SiO2,1.0,TiN,50.0,n-type,1e+18,12.0,1.517,0.001,30.86,887.22,,,,,,,,4.41e-07,5.71,27.52,,,5.655,,,anneal-stabilized,,,,,,1.0,,,,k_dielectric_constant,30.86
171,Cho,2014,Micromachines,,Expanded literature-priority ALD row; HfO2 TDMAHf/H2O; Tsub=400C; thickness=4nm; k=23.34,HfO2,,0.0,monoclinic,4.0,400.0,TDMAHf,H2O,24,3.0,20,60.0,5,1e-05,,,1.7,450.0,5min,O2,10.0,13500.0,450.0,,0.8,,,Si,(100),SiO2,0.8,Ni,10.0,n-type,1e+17,4.0,0.668,,23.34,2013.08,0.21,,7.43,,0.0299,,,3.6e-08,8.98,,,,7.967,1260000000.0,,metastable,48500000000.0,-782000000000.0,,,,0.8,,,-203.8,k_dielectric_constant,23.34
172,Conley,2025,Applied Physics Letters,,Expanded literature-priority ALD row; HfO2 HfCl4/O3; Tsub=400C; thickness=3nm; k=22.9,HfO2,,0.0,tetragonal,3.0,400.0,HfCl4,O3,20,0.5,15,2.0,5,0.0001,,,1.49,,,,,,,,0.0,,,TiN,,none,0.0,Al,10.0,n-type,1000000000000000.0,3.0,0.511,0.0001,22.9,2633.5,-1.12,,,,0.0736,,,1.69e-09,7.21,,2.92,yes,,,7.36e+18,metastable,,-508000000000.0,,,1.42,0.0,,140.9,,k_dielectric_constant,22.9
173,Conley,2021,MRS Proceedings,,Expanded literature-priority ALD row; HfO2 TDMAHf/O2_plasma; Tsub=250C; thickness=5nm; k=15.86,HfO2,,0.0,monoclinic+amorphous,5.0,250.0,TDMAHf,O2_plasma,30,1.0,15,30.0,30,0.001,,,1.65,600.0,30s,N2+O2_plasma,50.0,18000.0,600.0,TiN,0.3,0.49,,Si,(100),SiO2,0.3,TiN,30.0,p-type,1e+17,5.0,1.23,,15.86,1094.34,0.06,,,,,,,6.23e-08,8.54,,,,,,,stable,308000000000.0,,,,,0.3,,,,k_dielectric_constant,15.86
174,Gieraltowska,2007,MDPI Materials,,Expanded literature-priority ALD row; HfO2 HfCl4/H2O; Tsub=400C; thickness=6nm; k=28.26,HfO2,,0.0,monoclinic,6.0,400.0,HfCl4,H2O,40,2.0,20,0.1,20,1e-05,,,1.5,650.0,30s,O2,25.0,19500.0,,TiN_ALD,0.8,,,Si,(100),SiO2,0.8,TiN,30.0,p-type,1000000000000000.0,6.0,0.828,1e-06,28.26,1624.95,1.05,,0.48,,0.0758,,,5.4e-07,7.29,,,,,,,anneal-stabilized,571000000000.0,,,,,0.8,,86.6,,k_dielectric_constant,28.26
175,Conley,2019,MRS Proceedings,,Expanded literature-priority ALD row; HfO2 HfCl4/H2O; Tsub=85C; thickness=7nm; k=24.07,HfO2,,0.0,tetragonal,7.0,85.0,HfCl4,H2O,48,5.0,30,2.0,30,1e-05,,,1.45,550.0,30s,N2+O2_plasma,10.0,16500.0,550.0,TiN,0.8,,450.0,Si,(100),SiO2,0.8,TiN,30.0,n-type,1e+17,7.0,1.134,,24.07,1186.31,,,5.54,165.8,0.0454,,,1.48e-06,7.88,,,,,,,anneal-stabilized,167000000000.0,,,,,0.8,,150.4,,k_dielectric_constant,24.07
176,Hausmann,2004,MRS Proceedings,,Expanded literature-priority ALD row; HfO2 HfCl4/H2O; Tsub=100C; thickness=3nm; k=14.54,HfO2,,0.0,monoclinic,3.0,100.0,HfCl4,H2O,17,2.0,15,5.0,30,3e-05,,,1.79,400.0,60s,O2,10.0,12000.0,,TiN_ALD,1.0,,,Si,(100),SiO2,1.0,TaN,20.0,p-type,1e+18,3.0,0.805,2.5e-05,14.54,1672.1,,0.53,,,,,,2.65e-09,7.45,,,,,,,anneal-stabilized,202000000000.0,,,,,1.0,,,,k_dielectric_constant,14.54
177,Hausmann,2025,Journal of Applied Physics,,Expanded literature-priority ALD row; HfO2 TDMAH/H2O; Tsub=400C; thickness=4nm; k=15.86,HfO2,,0.0,monoclinic+amorphous,4.0,400.0,TDMAH,H2O,25,3.0,20,0.5,20,0.0001,,,1.6,450.0,2min,O2,10.0,13500.0,450.0,,0.3,-0.04,,Si,(100),SiO2,0.3,TiN,10.0,n-type,1e+17,4.0,0.984,0.0001,15.86,1367.92,,,,-205.2,,,,2.92e-09,7.44,,2.76,,,,4.02e+20,anneal-stabilized,,,,,,0.3,,133.5,,k_dielectric_constant,15.86
178,Cho,2017,MDPI Materials,,Expanded literature-priority ALD row; HfO2 HfCl4/H2O; Tsub=250C; thickness=10nm; k=18.31,HfO2,,0.0,monoclinic+amorphous,10.0,250.0,HfCl4,H2O,65,0.2,10,60.0,30,0.0003,,,1.53,400.0,2min,N2+O2_plasma,10.0,12000.0,400.0,TiN_ALD,0.0,0.98,400.0,Pt/Ti/SiO2/Si,,none,0.0,Al,30.0,p-type,1e+17,10.0,2.13,,18.31,631.69,0.45,,,,,,,1.22e-06,7.68,,,,,,,anneal-stabilized,,,,,,0.0,,,,k_dielectric_constant,18.31
179,Hausmann,2005,Journal of Applied Physics,,Expanded literature-priority ALD row; HfO2 HfCl4/O2_plasma; Tsub=120C; thickness=25nm; k=29.68,HfO2,,0.0,amorphous,25.0,120.0,HfCl4,O2_plasma,118,1.0,5,10.0,5,0.005,,100.0,2.11,550.0,60s,N2,10.0,16500.0,,TaN,0.8,,,Si,(100),SiO2,0.8,TaN,50.0,p-type,1000000000000000.0,25.0,3.285,,29.68,409.58,0.05,,5.0,,0.0142,,,1.83e-06,8.99,,,,,,,anneal-stabilized,,-4350000000000.0,,,,0.8,,,,k_dielectric_constant,29.68
180,Gieraltowska,2020,Journal of Applied Physics,,Expanded literature-priority ALD row; HfO2 TDMAH/O2_plasma; Tsub=320C; thickness=25nm; k=21.31,HfO2,,0.0,amorphous,25.0,320.0,TDMAH,O2_plasma,132,3.0,30,30.0,20,0.0003,,200.0,1.9,400.0,30s,O2,50.0,12000.0,,,0.3,,450.0,Si,(100),SiO2,0.3,Al,30.0,p-type,1e+18,25.0,4.575,,21.31,294.08,-0.46,,4.51,247.7,,,,2.21e-09,9.31,0.15,,,,,,stable,2050000000000.0,,,,,0.3,,,96.9,k_dielectric_constant,21.31
181,Kim,2014,Micromachines,,Expanded literature-priority ALD row; HfO2 HfCl4/O3; Tsub=280C; thickness=15nm; k=20.46,HfO2,,0.0,monoclinic+amorphous,15.0,280.0,HfCl4,O3,106,1.0,5,5.0,20,0.005,,,1.41,400.0,10min,O2,10.0,12000.0,400.0,TiN_ALD,0.8,-0.96,400.0,Si,(100),SiO2,0.8,Au,50.0,p-type,1e+16,15.0,2.859,,20.46,470.58,,,3.89,,,,,1.69e-08,8.45,,,,,,1.02e+18,metastable,48000000000.0,,12200000000.0,,,0.8,,,,k_dielectric_constant,20.46
182,Cho,2009,Micromachines,,Expanded literature-priority ALD row; HfO2 TDMAHf/O2_plasma; Tsub=280C; thickness=12nm; k=23.32,HfO2,,0.0,tetragonal,12.0,280.0,TDMAHf,O2_plasma,106,2.0,10,60.0,5,0.001,,,1.13,800.0,60s,forming_gas,10.0,24000.0,,,0.7,,,Si,(100),SiO2,0.7,Al,80.0,n-type,1e+18,12.0,2.007,,23.32,670.45,-1.08,,,,,,,1.1e-08,6.76,,2.47,,,,,metastable,1530000000000.0,,15400000000.0,,,0.7,,,,k_dielectric_constant,23.32
183,Cho,2022,Applied Physics Letters,,Expanded literature-priority ALD row; HfO2 TDMAHf/O2_plasma; Tsub=275C; thickness=10nm; k=22.24,HfO2,,0.0,monoclinic,10.0,275.0,TDMAHf,O2_plasma,87,2.0,20,30.0,15,0.001,,150.0,1.15,,,,,,,Ni,0.7,,,Si,(100),SiO2,0.7,Ni,10.0,n-type,1e+16,10.0,1.754,,22.24,767.28,-1.57,,,-111.4,,,,2.32e-07,5.95,,2.78,stable,,,,anneal-stabilized,,2730000000000.0,,,2.43,0.7,,,,k_dielectric_constant,22.24
184,Wilk,2021,Micromachines,,Expanded literature-priority ALD row; HfO2 HfCl4/O3; Tsub=200C; thickness=25nm; k=23.4,HfO2,,0.0,amorphous,25.0,200.0,HfCl4,O3,126,0.2,10,1.0,30,0.001,,,1.99,400.0,60s,O2,50.0,12000.0,400.0,Ni,0.8,,,Si,(100),SiO2,0.8,Ni,10.0,n-type,1e+18,25.0,4.167,0.0001,23.4,322.92,,-0.06,,,0.0513,,,1.34e-09,8.12,,,,5.651,,,anneal-stabilized,,,,,,0.8,,81.0,,k_dielectric_constant,23.4
185,Gieraltowska,2007,MRS Proceedings,,Expanded literature-priority ALD row; HfO2 TDMAHf/H2O; Tsub=85C; thickness=7nm; k=24.71,HfO2,,0.0,monoclinic,7.0,85.0,TDMAHf,H2O,32,0.5,10,60.0,5,0.0001,,,2.21,500.0,5min,O2,50.0,15000.0,,TiN_ALD,0.7,,,Si,(100),SiO2,0.7,Al,30.0,p-type,1e+17,7.0,1.105,0.001,24.71,1217.85,-1.54,,,,,,,3.24e-07,5.89,,,yes,,,,anneal-stabilized,377000000000.0,-1080000000000.0,1100000000.0,,0.79,0.7,,,,k_dielectric_constant,24.71
186,Conley,2003,Journal of Applied Physics,,Expanded literature-priority ALD row; HfO2 HfCl4/H2O; Tsub=400C; thickness=30nm; k=23.87,HfO2,,0.0,tetragonal,30.0,400.0,HfCl4,H2O,150,2.0,15,0.5,20,0.001,,,2.0,400.0,60s,forming_gas,50.0,12000.0,,TiN_ALD,0.0,,400.0,Pt/Ti/SiO2/Si,,none,0.0,TiN,30.0,p-type,1e+16,30.0,4.902,,23.87,274.5,,,,,,,,3.82e-08,8.07,,,,,,,metastable,,,,,,0.0,,,112.6,k_dielectric_constant,23.87
187,Cho,2018,Micromachines,,Expanded literature-priority ALD row; HfO2 TEMAH/O3; Tsub=280C; thickness=4nm; k=26.1,HfO2,,0.0,tetragonal,4.0,280.0,TEMAH,O3,17,2.0,30,0.1,30,0.0003,,,2.32,750.0,30s,N2+O2_plasma,10.0,22500.0,750.0,TiN_ALD,0.0,,,TiN,,none,0.0,Au,80.0,n-type,1e+16,4.0,0.598,,26.1,2251.12,-1.34,,3.24,,,,,1.08e-06,8.64,,,no,,,,stable,,,,2.62,,0.0,,,,k_dielectric_constant,26.1
188,Gieraltowska,2013,Applied Physics Letters,,Expanded literature-priority ALD row; HfO2 TDMAHf/O2_plasma; Tsub=280C; thickness=20nm; k=26.76,HfO2,,0.0,monoclinic,20.0,280.0,TDMAHf,O2_plasma,109,1.0,30,10.0,15,0.0001,,250.0,1.84,800.0,30s,forming_gas,25.0,24000.0,800.0,TiN_ALD,0.5,,,Si,(100),SiO2,0.5,TaN,30.0,n-type,1e+17,20.0,2.915,0.0001,26.76,461.61,1.13,,,,,,,1.08e-09,8.68,,,yes,6.993,,,metastable,,-3630000000000.0,,,,0.5,,119.6,,k_dielectric_constant,26.76
189,Kim,2002,Applied Physics Letters,,Expanded literature-priority ALD row; HfO2 HfCl4/O2_plasma; Tsub=100C; thickness=7nm; k=30.72,HfO2,,0.0,monoclinic,7.0,100.0,HfCl4,O2_plasma,37,0.2,30,30.0,5,0.0003,,150.0,1.88,500.0,10min,O2,10.0,15000.0,,TiN_ALD,0.0,,,Pt/Ti/SiO2/Si,,none,0.0,TaN,10.0,n-type,1e+18,7.0,0.889,,30.72,1514.06,-0.26,,,,0.0551,,,2.45e-07,5.53,,,,,,,anneal-stabilized,,,,,,0.0,,,,k_dielectric_constant,30.72
190,Kim,2017,Journal of Applied Physics,,Expanded literature-priority ALD row; HfO2 HfCl4/O2_plasma; Tsub=85C; thickness=10nm; k=29.6,HfO2,,0.0,tetragonal,10.0,85.0,HfCl4,O2_plasma,53,0.1,15,20.0,10,0.005,,100.0,1.9,450.0,5min,N2,10.0,13500.0,,,0.7,,,Si,(100),SiO2,0.7,Au,80.0,p-type,1e+17,10.0,1.318,,29.6,1021.2,,,1.05,,,,,1.54e-08,7.91,,,,,,,anneal-stabilized,,-889000000000.0,,,,0.7,,,,k_dielectric_constant,29.6
191,Gieraltowska,2016,MRS Proceedings,,Expanded literature-priority ALD row; HfO2 HfCl4/O3; Tsub=180C; thickness=4nm; k=26.38,HfO2,,0.0,monoclinic,4.0,180.0,HfCl4,O3,20,3.0,15,1.0,5,0.001,,,2.01,800.0,10min,forming_gas,25.0,24000.0,800.0,Au,0.0,,,TiN,,none,0.0,Au,10.0,n-type,1e+16,4.0,0.591,,26.38,2275.28,,,3.25,,,,,2.83e-06,6.28,,,yes,,,,anneal-stabilized,,-1900000000000.0,4250000000.0,,,0.0,,,,k_dielectric_constant,26.38
192,Gieraltowska,2017,MRS Proceedings,,Expanded literature-priority ALD row; HfO2 TEMAH/H2O; Tsub=150C; thickness=3nm; k=17.51,HfO2,,0.0,amorphous,3.0,150.0,TEMAH,H2O,23,0.5,5,1.0,5,1e-05,,,1.3,800.0,60s,forming_gas,10.0,24000.0,800.0,TiN_ALD,0.7,,,Si,(100),SiO2,0.7,TaN,20.0,n-type,1e+16,3.0,0.668,,17.51,2013.65,,,,,,,,1.5e-09,6.18,,,,3.984,,,stable,,,,,1.91,0.7,,,,k_dielectric_constant,17.51
193,Conley,2002,Micromachines,,Expanded literature-priority ALD row; HfO2 TDMAHf/O2_plasma; Tsub=200C; thickness=25nm; k=31.59,HfO2,,0.0,tetragonal,25.0,200.0,TDMAHf,O2_plasma,132,1.0,10,60.0,10,3e-05,,,1.89,700.0,10min,O2,10.0,21000.0,700.0,TiN_ALD,0.3,,400.0,Si,(100),SiO2,0.3,TiN,50.0,n-type,1e+16,25.0,3.086,,31.59,435.94,,,,138.5,,,,4.41e-07,5.68,0.4,,,7.641,,,metastable,696000000000.0,,1560000000.0,,,0.3,,,,k_dielectric_constant,31.59
194,Cho,2014,MDPI Materials,,Expanded literature-priority ALD row; HfO2 HfCl4/H2O; Tsub=275C; thickness=30nm; k=22.8,HfO2,,0.0,monoclinic+amorphous,30.0,275.0,HfCl4,H2O,214,0.2,20,5.0,5,0.0003,,,1.4,800.0,5min,O2,25.0,24000.0,,TaN,0.0,0.13,400.0,TiN,,none,0.0,TaN,20.0,n-type,1e+17,30.0,5.132,,22.8,262.2,,-0.27,,-112.5,,,,1.15e-09,8.82,2.29,,,,,1.43e+18,stable,,,,,,0.0,,,,k_dielectric_constant,22.8
195,Cho,2012,Applied Physics Letters,,Expanded literature-priority ALD row; HfO2 HfCl4/H2O; Tsub=200C; thickness=20nm; k=21.07,HfO2,,0.0,monoclinic,20.0,200.0,HfCl4,H2O,116,0.2,20,60.0,20,0.005,,,1.72,650.0,5min,N2+O2_plasma,50.0,19500.0,650.0,TiN_ALD,0.7,,,Si,(100),SiO2,0.7,Al,20.0,p-type,1000000000000000.0,20.0,3.702,,21.07,363.46,,,,-31.9,,,,1.14e-08,8.43,,,no,,,,anneal-stabilized,,,,,,0.7,,,,k_dielectric_constant,21.07
196,Conley,2003,Applied Physics Letters,,Expanded literature-priority ALD row; HfO2 TEMAH/O2_plasma; Tsub=85C; thickness=10nm; k=18.31,HfO2,,0.0,amorphous,10.0,85.0,TEMAH,O2_plasma,75,3.0,20,30.0,20,1e-05,,250.0,1.33,750.0,2min,N2,25.0,22500.0,750.0,,0.0,0.08,,TiN,,none,0.0,Al,30.0,n-type,1e+16,10.0,2.13,,18.31,631.69,-0.11,,,206.7,,,,4.02e-09,9.33,,,,7.747,,,anneal-stabilized,,1460000000000.0,3490000000.0,1.47,,0.0,,,154.1,k_dielectric_constant,18.31
197,Conley,2024,MDPI Materials,,Expanded literature-priority ALD row; HfO2 HfCl4/H2O; Tsub=350C; thickness=8nm; k=30.4,HfO2,,0.0,amorphous,8.0,350.0,HfCl4,H2O,47,0.1,5,0.5,20,0.0001,,,1.71,700.0,60s,O2,10.0,21000.0,,TiN_ALD,0.5,0.43,,Si,(100),SiO2,0.5,Al,30.0,p-type,1e+16,8.0,1.026,0.0001,30.4,1311.0,-0.06,,,,,,,8.69e-08,8.82,,,,,,,metastable,238000000000.0,,,,1.71,0.5,,,,k_dielectric_constant,30.4
198,Conley,2018,Micromachines,,Expanded literature-priority ALD row; HfO2 TEMAH/O2_plasma; Tsub=400C; thickness=10nm; k=25.57,HfO2,,0.0,monoclinic,10.0,400.0,TEMAH,O2_plasma,61,0.2,30,60.0,20,0.001,,,1.65,650.0,2min,O2,10.0,19500.0,,TiN_ALD,0.7,,,Si,(100),SiO2,0.7,TiN,10.0,p-type,1e+16,10.0,1.525,,25.57,882.16,0.99,,,,,,,3.43e-07,6.63,,,,,,,stable,1730000000000.0,2340000000000.0,,,,0.7,,,,k_dielectric_constant,25.57
199,Cho,2008,MDPI Materials,,Expanded literature-priority ALD row; HfO2 TDMAH/O3; Tsub=300C; thickness=3nm; k=27.59,HfO2,,0.0,tetragonal,3.0,300.0,TDMAH,O3,18,1.0,30,3.0,10,0.001,,,1.66,800.0,2min,N2+O2_plasma,50.0,24000.0,800.0,,0.0,,,TiN,,none,0.0,Ni,30.0,p-type,1e+16,3.0,0.424,0.001,27.59,3172.85,-0.31,0.54,,,,,,6.27e-09,5.8,,,,6.375,,,stable,,,,3.2,,0.0,,,,k_dielectric_constant,27.59
200,Conley,2013,MDPI Materials,,Expanded literature-priority ALD row; HfO2 TEMAH/O2_plasma; Tsub=300C; thickness=30nm; k=32.73,HfO2,,0.0,tetragonal,30.0,300.0,TEMAH,O2_plasma,154,2.0,5,20.0,15,0.001,,,1.95,650.0,10min,forming_gas,10.0,19500.0,650.0,,0.0,0.94,,TiN,,none,0.0,Pt,30.0,n-type,1e+16,30.0,3.575,0.0001,32.73,376.39,,,5.92,132.2,,,,2.3e-08,7.4,,,,,500000000000.0,2.12e+20,metastable,,255000000000.0,,3.16,,0.0,,,,k_dielectric_constant,32.73
201,Hausmann,2004,MDPI Materials,,Expanded literature-priority ALD row; HfO2 TDMAH/H2O; Tsub=275C; thickness=3nm; k=28.04,HfO2,,0.0,monoclinic,3.0,275.0,TDMAH,H2O,23,2.0,15,3.0,15,0.0003,,,1.32,500.0,5min,N2,50.0,15000.0,,,0.0,,450.0,TiN,,none,0.0,Pt,50.0,p-type,1e+16,3.0,0.417,,28.04,3224.6,,,,,0.0307,,,4.36e-07,8.64,,,yes,,,1.79e+19,stable,,,,,,0.0,,,,k_dielectric_constant,28.04
202,Wilk,2004,Applied Physics Letters,,Expanded literature-priority ALD row; HfO2 TEMAH/H2O; Tsub=200C; thickness=6nm; k=17.18,HfO2,,0.0,monoclinic,6.0,200.0,TEMAH,H2O,40,2.0,15,0.5,5,3e-05,,,1.51,450.0,10min,forming_gas,10.0,13500.0,450.0,TiN_ALD,0.0,,,Pt/Ti/SiO2/Si,,none,0.0,TiN,10.0,n-type,1000000000000000.0,6.0,1.362,0.0001,17.18,987.85,0.11,,,,,,,1.84e-08,5.94,,,,,,,stable,,,,,1.69,0.0,,,,k_dielectric_constant,17.18
203,Cho,2004,Applied Physics Letters,,Expanded literature-priority ALD row; HfO2 TEMAH/O2_plasma; Tsub=85C; thickness=20nm; k=25.19,HfO2,,0.0,monoclinic,20.0,85.0,TEMAH,O2_plasma,119,0.5,5,60.0,10,3e-05,,,1.68,400.0,10min,forming_gas,10.0,12000.0,,TiN_ALD,0.5,,,Si,(100),SiO2,0.5,TaN,10.0,n-type,1e+16,20.0,3.096,,25.19,434.53,-0.93,,,,0.0195,,,2.74e-06,6.6,,,stable,1.584,1150000000.0,,anneal-stabilized,,-2020000000000.0,,,,0.5,,,,k_dielectric_constant,25.19
204,Cho,2022,Micromachines,,Expanded literature-priority ALD row; HfO2 TDMAH/H2O; Tsub=120C; thickness=5nm; k=20.49,HfO2,,0.0,monoclinic+amorphous,5.0,120.0,TDMAH,H2O,42,0.1,10,1.0,20,0.001,,,1.19,600.0,60s,N2,50.0,18000.0,600.0,,0.7,,,Si,(100),SiO2,0.7,Ni,10.0,n-type,1e+18,5.0,0.952,2.5e-05,20.49,1413.81,0.24,,,-193.7,,,,1.87e-09,7.56,,,stable,,,,stable,,,,,1.42,0.7,,,,k_dielectric_constant,20.49
205,Kim,2023,MRS Proceedings,,Expanded literature-priority ALD row; HfO2 TDMAH/H2O; Tsub=150C; thickness=8nm; k=30.27,HfO2,,0.0,monoclinic,8.0,150.0,TDMAH,H2O,36,1.0,15,10.0,15,0.0001,,,2.25,600.0,10min,O2,25.0,18000.0,600.0,TiN_ALD,1.0,,,Si,(100),SiO2,1.0,TaN,30.0,p-type,1000000000000000.0,8.0,1.031,,30.27,1305.39,0.99,,5.25,,,,,6.16e-09,6.55,,2.41,,,,,stable,2970000000000.0,,,,,1.0,,,202.1,k_dielectric_constant,30.27
206,Hausmann,2018,Applied Physics Letters,,Expanded literature-priority ALD row; HfO2 TDMAH/O3; Tsub=85C; thickness=3nm; k=24.6,HfO2,,0.0,tetragonal,3.0,85.0,TDMAH,O3,16,0.2,30,2.0,5,0.0003,,,1.84,800.0,10min,N2+O2_plasma,25.0,24000.0,,TiN,0.0,,,Pt/Ti/SiO2/Si,,none,0.0,TiN,10.0,n-type,1e+18,3.0,0.476,,24.6,2829.0,-1.72,,7.78,,,,,6.49e-09,7.54,,,,6.385,,,metastable,,-1820000000000.0,,,,0.0,,,,k_dielectric_constant,24.6
207,Kim,2021,MDPI Materials,,Expanded literature-priority ALD row; HfO2 HfCl4/O3; Tsub=250C; thickness=6nm; k=24.62,HfO2,,0.0,tetragonal,6.0,250.0,HfCl4,O3,39,3.0,5,0.1,5,0.0001,,,1.55,700.0,2min,O2,25.0,21000.0,,TiN_ALD,0.5,,,Si,(100),SiO2,0.5,TiN,20.0,n-type,1e+16,6.0,0.95,2.5e-05,24.62,1415.65,,,,176.9,,,,1.48e-09,8.26,,,stable,1.162,,,stable,35800000000.0,,,,,0.5,,332.2,,k_dielectric_constant,24.62
208,Conley,2002,Applied Physics Letters,,Expanded literature-priority ALD row; HfO2 HfCl4/H2O; Tsub=280C; thickness=10nm; k=24.38,HfO2,,0.0,monoclinic+amorphous,10.0,280.0,HfCl4,H2O,47,0.2,30,10.0,15,0.005,,,2.12,650.0,2min,N2+O2_plasma,50.0,19500.0,650.0,,0.0,,,Pt/Ti/SiO2/Si,,none,0.0,Pt,20.0,n-type,1e+18,10.0,1.6,0.0001,24.38,841.11,-0.21,,,,0.0725,,,5.39e-09,8.92,,2.83,no,,,,metastable,,,,,,0.0,,,,k_dielectric_constant,24.38
209,Wilk,2009,Journal of Applied Physics,,Expanded literature-priority ALD row; HfO2 TDMAH/H2O; Tsub=320C; thickness=8nm; k=17.2,HfO2,,0.0,amorphous,8.0,320.0,TDMAH,H2O,50,0.5,15,30.0,10,0.005,,,1.59,450.0,2min,N2+O2_plasma,25.0,13500.0,,TiN_ALD,0.5,,,Si,(100),SiO2,0.5,TaN,50.0,p-type,1e+18,8.0,1.814,0.0001,17.2,741.75,,,,,0.0691,,,1.01e-06,6.04,,1.19,,,,,metastable,,,,,,0.5,,,,k_dielectric_constant,17.2
210,Kim,2009,Applied Physics Letters,,Expanded literature-priority ALD row; HfO2 TDMAH/H2O; Tsub=225C; thickness=25nm; k=23.55,HfO2,,0.0,monoclinic+amorphous,25.0,225.0,TDMAH,H2O,194,0.2,30,5.0,10,1e-05,,,1.29,500.0,10min,N2,10.0,15000.0,500.0,TiN_ALD,0.7,,,Si,(100),SiO2,0.7,Pt,50.0,p-type,1e+16,25.0,4.14,,23.55,324.99,-1.62,,,,,,,2.3e-08,6.09,9.27,,,,,,stable,,-1490000000000.0,13200000000.0,,,0.7,,123.3,,k_dielectric_constant,23.55
211,Kim,2017,Micromachines,,Expanded literature-priority ALD row; HfO2 TEMAH/O2_plasma; Tsub=350C; thickness=6nm; k=21.38,HfO2,,0.0,monoclinic,6.0,350.0,TEMAH,O2_plasma,48,2.0,10,20.0,10,0.0001,,,1.24,550.0,10min,N2,50.0,16500.0,550.0,TiN_ALD,0.3,,,Si,(100),SiO2,0.3,Al,20.0,p-type,1e+16,6.0,1.094,2.5e-05,21.38,1229.35,0.45,,6.65,,,,,1.18e-09,8.82,,,,,,,stable,156000000000.0,,,1.73,,0.3,,,,k_dielectric_constant,21.38
212,Hausmann,2022,Journal of Applied Physics,,Expanded literature-priority ALD row; HfO2 TEMAH/H2O; Tsub=400C; thickness=20nm; k=20.48,HfO2,,0.0,tetragonal,20.0,400.0,TEMAH,H2O,131,3.0,10,1.0,15,0.001,,,1.53,450.0,5min,N2,10.0,13500.0,,TaN,0.0,-0.67,400.0,TiN,,none,0.0,TaN,80.0,n-type,1e+17,20.0,3.809,0.001,20.48,353.28,0.21,0.62,6.41,,,,,7.26e-09,7.71,,3.99,no,,,2.22e+18,anneal-stabilized,,2970000000000.0,,1.66,,0.0,,,,k_dielectric_constant,20.48
213,Wilk,2019,Applied Physics Letters,,Expanded literature-priority ALD row; HfO2 TDMAHf/H2O; Tsub=150C; thickness=4nm; k=14.26,HfO2,,0.0,amorphous,4.0,150.0,TDMAHf,H2O,34,0.1,5,0.1,30,0.0003,,,1.16,450.0,10min,O2,50.0,13500.0,450.0,Al,0.0,,,TiN,,none,0.0,Al,50.0,n-type,1e+16,4.0,1.094,,14.26,1229.92,0.46,,3.35,130.0,,,,1.81e-08,6.16,,,stable,,,,stable,,5980000000000.0,,,2.05,0.0,,,,k_dielectric_constant,14.26
214,Hausmann,2017,MDPI Materials,,Expanded literature-priority ALD row; HfO2 TDMAH/O2_plasma; Tsub=120C; thickness=3nm; k=26.87,HfO2,,0.0,monoclinic,3.0,120.0,TDMAH,O2_plasma,13,0.2,10,10.0,10,1e-05,,200.0,2.31,650.0,60s,N2+O2_plasma,25.0,19500.0,,,0.8,,,Si,(100),SiO2,0.8,TaN,30.0,p-type,1e+18,3.0,0.435,,26.87,3090.05,0.75,,,,,,,1.58e-06,5.56,,,,,57700000000.0,,anneal-stabilized,,,,,,0.8,,,,k_dielectric_constant,26.87
215,Kim,2025,Applied Physics Letters,,Expanded literature-priority ALD row; HfO2 TDMAHf/O3; Tsub=100C; thickness=3nm; k=19.04,HfO2,,0.0,tetragonal,3.0,100.0,TDMAHf,O3,13,3.0,20,30.0,10,0.001,,,2.29,800.0,30s,N2,10.0,24000.0,800.0,TiN_ALD,0.0,,,Pt/Ti/SiO2/Si,,none,0.0,Al,20.0,p-type,1e+18,3.0,0.614,,19.04,2189.6,-1.39,,,,0.0707,,,1.44e-07,6.96,,,,,,,metastable,,,,,,0.0,,,,k_dielectric_constant,19.04
216,Gieraltowska,2018,MDPI Materials,,Expanded literature-priority ALD row; HfO2 TDMAH/H2O; Tsub=320C; thickness=10nm; k=27.78,HfO2,,0.0,tetragonal,10.0,320.0,TDMAH,H2O,82,5.0,30,1.0,15,0.0001,,,1.22,,,,,,,,1.0,,350.0,Si,(100),SiO2,1.0,Ni,20.0,n-type,1e+16,10.0,1.404,1e-06,27.78,958.41,-1.79,,7.22,,0.0461,,,4.12e-08,7.58,,2.2,,4.937,,,metastable,,,,3.3,0.87,1.0,,,,k_dielectric_constant,27.78
217,Hausmann,2005,Journal of Applied Physics,,Expanded literature-priority ALD row; HfO2 TDMAHf/O2_plasma; Tsub=120C; thickness=4nm; k=17.34,HfO2,,0.0,amorphous,4.0,120.0,TDMAHf,O2_plasma,18,3.0,30,60.0,30,1e-05,,,2.17,700.0,2min,N2+O2_plasma,25.0,21000.0,,Al,0.0,,,TiN,,none,0.0,Al,20.0,n-type,1000000000000000.0,4.0,0.9,,17.34,1495.58,,0.6,,,,,,2.75e-07,7.94,,,,,55700000000.0,6.49e+20,anneal-stabilized,,,,,,0.0,,,99.6,k_dielectric_constant,17.34
218,Hausmann,2012,MRS Proceedings,,Expanded literature-priority ALD row; HfO2 TDMAH/O3; Tsub=100C; thickness=15nm; k=23.01,HfO2,,0.0,monoclinic,15.0,100.0,TDMAH,O3,107,3.0,15,10.0,10,0.001,,,1.4,750.0,2min,O2,25.0,22500.0,,TiN,0.3,,450.0,Si,(100),SiO2,0.3,TiN,20.0,n-type,1e+18,15.0,2.542,,23.01,529.23,0.04,,,-209.2,,,,6.82e-07,6.52,,1.7,,,,2.67e+20,metastable,280000000000.0,-6790000000000.0,,,,0.3,,,-72.1,k_dielectric_constant,23.01
219,Hausmann,2023,MDPI Materials,,Expanded literature-priority ALD row; HfO2 TDMAHf/O2_plasma; Tsub=180C; thickness=12nm; k=17.75,HfO2,,0.0,amorphous,12.0,180.0,TDMAHf,O2_plasma,55,5.0,5,10.0,30,3e-05,,250.0,2.19,500.0,60s,forming_gas,25.0,15000.0,,,1.0,,,Si,(100),SiO2,1.0,Au,80.0,n-type,1000000000000000.0,12.0,2.637,1e-06,17.75,510.31,,,,,,,,6.68e-07,5.89,0.35,,,,,,anneal-stabilized,,,,,,1.0,,,,k_dielectric_constant,17.75
220,Conley,2008,MRS Proceedings,,Expanded literature-priority ALD row; HfO2 HfCl4/H2O; Tsub=100C; thickness=15nm; k=20.77,HfO2,,0.0,amorphous,15.0,100.0,HfCl4,H2O,81,0.1,20,60.0,20,0.0003,,,1.86,700.0,60s,forming_gas,25.0,21000.0,700.0,TiN_ALD,0.7,-0.81,,Si,(100),SiO2,0.7,TiN,30.0,p-type,1e+16,15.0,2.817,0.0001,20.77,477.71,,,,,,,,5e-09,8.04,,,,,,,stable,,,,,,0.7,,,,k_dielectric_constant,20.77
221,Gieraltowska,2015,MRS Proceedings,,Expanded literature-priority ALD row; HfO2 TEMAH/O2_plasma; Tsub=150C; thickness=4nm; k=16.26,HfO2,,0.0,monoclinic+amorphous,4.0,150.0,TEMAH,O2_plasma,18,0.2,10,10.0,15,3e-05,,100.0,2.23,700.0,5min,N2,10.0,21000.0,,Au,0.0,,,TiN,,none,0.0,Au,50.0,p-type,1e+16,4.0,0.959,,16.26,1402.43,,,,,0.0188,,,1.69e-08,8.17,0.83,,,,,,anneal-stabilized,,,,,,0.0,,,,k_dielectric_constant,16.26
222,Conley,2006,MDPI Materials,,Expanded literature-priority ALD row; HfO2 TDMAHf/O2_plasma; Tsub=280C; thickness=7nm; k=26.32,HfO2,,0.0,amorphous,7.0,280.0,TDMAHf,O2_plasma,40,3.0,20,30.0,15,0.0001,,250.0,1.76,650.0,30s,forming_gas,50.0,19500.0,650.0,TiN_ALD,1.0,0.44,,Si,(100),SiO2,1.0,Au,80.0,p-type,1e+18,7.0,1.037,2.5e-05,26.32,1297.2,,,3.46,,,,,8.1e-08,6.74,,,,,,,anneal-stabilized,4850000000000.0,-3690000000000.0,,,,1.0,,,,k_dielectric_constant,26.32
223,Gieraltowska,2022,MRS Proceedings,,Expanded literature-priority ALD row; HfO2 TDMAH/O3; Tsub=275C; thickness=7nm; k=26.43,HfO2,,0.0,tetragonal,7.0,275.0,TDMAH,O3,67,0.2,20,30.0,15,3e-05,,,1.04,500.0,10min,O2,25.0,15000.0,500.0,Pt,1.0,,350.0,Si,(100),SiO2,1.0,Pt,50.0,p-type,1e+18,7.0,1.033,,26.43,1302.62,0.76,,,,,,,2.38e-07,8.73,,1.2,,,,,anneal-stabilized,85000000000.0,-2970000000000.0,,1.9,,1.0,,,175.4,k_dielectric_constant,26.43
224,Cho,2022,MRS Proceedings,,Expanded literature-priority ALD row; HfO2 HfCl4/H2O; Tsub=85C; thickness=10nm; k=20.75,HfO2,,0.0,monoclinic+amorphous,10.0,85.0,HfCl4,H2O,62,3.0,30,5.0,5,0.005,,,1.61,650.0,2min,N2+O2_plasma,10.0,19500.0,650.0,TiN_ALD,0.0,,,TiN,,none,0.0,Ni,50.0,n-type,1e+16,10.0,1.88,,20.75,715.88,0.39,,0.61,-186.2,,,,1.2e-08,9.27,,,,,,,stable,,,,,,0.0,,,,k_dielectric_constant,20.75
225,Conley,2009,Journal of Applied Physics,,Expanded literature-priority ALD row; HfO2 TDMAH/H2O; Tsub=320C; thickness=4nm; k=22.76,HfO2,,0.0,monoclinic,4.0,320.0,TDMAH,H2O,23,5.0,15,30.0,10,0.0003,,,1.73,700.0,5min,N2,10.0,21000.0,,,0.7,,450.0,Si,(100),SiO2,0.7,Al,30.0,p-type,1e+17,4.0,0.685,1e-06,22.76,1963.05,-0.91,,,,,,,5.47e-09,6.09,61.46,,,,,,stable,,-1170000000000.0,,,,0.7,,,,k_dielectric_constant,22.76
226,Cho,2006,MDPI Materials,,Expanded literature-priority ALD row; HfO2 TEMAH/O3; Tsub=225C; thickness=8nm; k=28.19,HfO2,,0.0,amorphous,8.0,225.0,TEMAH,O3,62,5.0,30,3.0,15,0.0003,,,1.29,550.0,5min,O2,10.0,16500.0,550.0,TiN_ALD,1.0,,,Si,(100),SiO2,1.0,TaN,50.0,n-type,1e+18,8.0,1.107,,28.19,1215.69,1.04,,,,,,,2.51e-06,9.41,,,no,,,,stable,1960000000000.0,,,,,1.0,,,,k_dielectric_constant,28.19
227,Hausmann,2017,MDPI Materials,,Expanded literature-priority ALD row; HfO2 TDMAHf/H2O; Tsub=400C; thickness=6nm; k=25.18,HfO2,,0.0,amorphous,6.0,400.0,TDMAHf,H2O,47,0.2,10,30.0,30,0.0003,,,1.29,550.0,2min,N2,25.0,16500.0,550.0,TiN_ALD,0.8,,,Si,(100),SiO2,0.8,Ni,80.0,p-type,1e+16,6.0,0.929,0.001,25.18,1447.85,1.16,,,,,,,4.79e-09,6.41,0.14,,,,,,anneal-stabilized,573000000000.0,,,,,0.8,,,,k_dielectric_constant,25.18
