Repository: prashanthvoora/ScientificAI

# Unified Molecular GNN Benchmark: QM9 + MD17

This benchmark supports **both**:

- **QM9** for molecular property prediction
- **MD17** for molecular energy prediction, with optional force supervision/evaluation

## Models compared
- CGCNN-style baseline using `CGConv`
- SchNet
- DimeNet

## Why two dataset modes?

### QM9 mode
Use this when you want to compare models for **scalar molecular properties** such as:
- HOMO
- LUMO
- HOMO-LUMO gap
- dipole moment
- heat capacity
- atomisation energy

File: highk_project/data/processed/process_db_clean.csv (part 5 of 7)
row_id,first_author,year,journal,doi,notes,material_system,dopant_element,dopant_concentration_at_pct,crystal_phase,film_thickness_nm,ald_substrate_temp_C,precursor_type_Hf,oxidant_type,ald_cycle_count,precursor_dose_time_s,purge_time_precursor_s,oxidant_dose_time_s,purge_time_oxidant_s,chamber_base_pressure_Torr,co_precursor_dopant_flow_pct,plasma_power_W,growth_rate_A_per_cycle,anneal_temp_PDA_C,anneal_duration,anneal_atmosphere,anneal_ramp_rate_C_per_s,thermal_budget_C_s,PMA_temp_C,electrode_cap_material,IL_SiO2_thickness_nm,film_stress_GPa,FGA_temp_C,substrate_material,substrate_orientation,IL_type,IL_thickness_nm,top_electrode_material,top_electrode_thickness_nm,substrate_doping_type,substrate_doping_cm3,total_physical_thickness_nm,EOT_nm,device_area_cm2,k_dielectric_constant,capacitance_density_fF_um2,V_fb_V,V_th_V,freq_dispersion_dk_df_pct,TCk_ppm_C,loss_tangent_tan_delta,remnant_polarization_Pr_uC_cm2,coercive_field_Ec_MV_cm,J_g_A_cm2_at_1V,E_BD_MV_cm,TDDB_lifetime_years,Weibull_beta,SILC_stable,Q_BD_C_cm2,trap_gen_rate_dNT_cm2,O_vacancy_density_cm3,phase_stability,D_it_cm2_eV,Q_f_cm2,Q_m_cm2,delta_EV_eV,delta_EC_eV,IL_oxide_thickness_nm,N_at_interface_at_pct,carrier_mobility_cm2_Vs,delta_Vth_mV,measured_property,measured_value
407,Becker,2007,Chemistry of Materials,,Expanded literature-priority ALD row; Al2O3 TMA/O2_plasma; Tsub=300C; thickness=20nm; k=9.8,Al2O3,,0.0,amorphous,20.0,300.0,TMA,O2_plasma,172,2.0,15,60.0,20,0.0003,,100.0,1.16,550.0,60s,O2,10.0,16500.0,,TiN_ALD,0.0,,,TiN,,none,0.0,Ni,30.0,p-type,1e+17,20.0,7.959,,9.8,169.05,,0.33,,-165.7,,,,3.06e-10,11.76,,,,,,,stable,,1660000000000.0,,,,0.0,,,,k_dielectric_constant,9.8
408,Liu,2017,Chemistry of Materials,,Expanded literature-priority ALD row; Al2O3 TMA/H2O; Tsub=350C; thickness=4nm; k=7.9,Al2O3,,0.0,amorphous,4.0,350.0,TMA,H2O,41,0.5,10,60.0,15,3e-05,,,0.98,650.0,10min,O2,25.0,19500.0,,Al,0.7,,,Si,(100),SiO2,0.7,Al,10.0,p-type,1000000000000000.0,4.0,1.975,0.0001,7.9,681.38,,0.21,0.32,-79.9,,,,5.01e-10,10.95,,,,,,1e+19,anneal-stabilized,4230000000000.0,6400000000000.0,2340000000.0,,,0.7,,,,k_dielectric_constant,7.9
409,George,2017,Chemistry of Materials,,Expanded literature-priority ALD row; Al2O3 TMA/O3; Tsub=275C; thickness=10nm; k=9.8,Al2O3,,0.0,amorphous,10.0,275.0,TMA,O3,108,0.5,15,0.1,10,1e-05,,,0.93,600.0,2min,N2,50.0,18000.0,600.0,,0.0,0.29,,TiN,,none,0.0,Pt,10.0,p-type,1000000000000000.0,10.0,3.98,,9.8,338.1,0.53,,0.65,,,,,3.59e-10,9.26,,,,,186000000000.0,,anneal-stabilized,,,,,0.82,0.0,,,,k_dielectric_constant,9.8
410,Becker,2007,Chemistry of Materials,,Expanded literature-priority ALD row; Al2O3 TMA/O3; Tsub=350C; thickness=25nm; k=9.73,Al2O3,,0.0,amorphous,25.0,350.0,TMA,O3,229,2.0,20,30.0,5,0.005,,,1.09,450.0,10min,O2,10.0,13500.0,450.0,,0.3,0.92,,Si,(100),SiO2,0.3,TiN,30.0,p-type,1e+17,25.0,10.021,,9.73,134.27,0.1,,,,,,,3.28e-09,11.2,,,,,,,stable,,,,3.26,,0.3,,,,k_dielectric_constant,9.73
411,Groner,2021,Scientific Reports,,Expanded literature-priority ALD row; Al2O3 TMA/O3; Tsub=300C; thickness=4nm; k=9.8,Al2O3,,0.0,amorphous,4.0,300.0,TMA,O3,40,3.0,10,3.0,20,0.005,,,1.0,650.0,2min,N2+O2_plasma,50.0,19500.0,650.0,TiN_ALD,0.0,,,Pt/Ti/SiO2/Si,,none,0.0,Pt,10.0,n-type,1e+18,4.0,1.592,,9.8,845.25,-1.11,,,,,,,4.83e-10,11.56,,,,,,1.85e+19,stable,,,,,,0.0,,,,k_dielectric_constant,9.8
412,Liu,2010,Applied Surface Science,,Expanded literature-priority ALD row; Al2O3 TMA/O2_plasma; Tsub=320C; thickness=5nm; k=9.8,Al2O3,,0.0,amorphous,5.0,320.0,TMA,O2_plasma,55,0.2,30,60.0,30,0.0001,,200.0,0.91,,,,,,,TiN_ALD,0.0,,,TiN,,none,0.0,Al,50.0,p-type,1e+18,5.0,1.99,1e-06,9.8,676.2,0.94,0.0,,121.9,,,,1.47e-10,11.16,,,yes,,,,metastable,,-214000000000.0,,,,0.0,,,,k_dielectric_constant,9.8
413,Liu,2003,Applied Surface Science,,Expanded literature-priority ALD row; Al2O3 TMA/O3; Tsub=320C; thickness=25nm; k=9.8,Al2O3,,0.0,amorphous,25.0,320.0,TMA,O3,263,5.0,30,0.1,20,3e-05,,,0.95,800.0,30s,N2,25.0,24000.0,,TiN_ALD,0.5,,,Si,(100),SiO2,0.5,TaN,50.0,n-type,1000000000000000.0,25.0,9.949,,9.8,135.24,,,,,,,,1.47e-09,11.13,,,,,,,stable,,,,,,0.5,,,,k_dielectric_constant,9.8
414,Becker,2012,Applied Surface Science,,Expanded literature-priority ALD row; Al2O3 TMA/O3; Tsub=200C; thickness=25nm; k=9.13,Al2O3,,0.0,amorphous,25.0,200.0,TMA,O3,266,0.5,5,10.0,20,0.0001,,,0.94,400.0,30s,forming_gas,10.0,12000.0,400.0,,0.7,,,Si,(100),SiO2,0.7,TaN,10.0,n-type,1e+18,25.0,10.679,1e-06,9.13,125.99,0.99,,,,,,,2.68e-10,7.14,,1.43,,,,,metastable,,,,,1.55,0.7,,,,k_dielectric_constant,9.13
415,Groner,2009,Chemistry of Materials,,Expanded literature-priority ALD row; Al2O3 TMA/H2O; Tsub=180C; thickness=10nm; k=7.33,Al2O3,,0.0,amorphous,10.0,180.0,TMA,H2O,108,0.1,10,3.0,15,0.0003,,,0.93,,,,,,,Au,0.0,,,Pt/Ti/SiO2/Si,,none,0.0,Au,20.0,n-type,1000000000000000.0,10.0,5.321,0.001,7.33,252.88,,,,,,,,5.19e-10,7.02,4.36,2.77,stable,2.479,3260000000.0,,anneal-stabilized,,397000000000.0,,,,0.0,,,,k_dielectric_constant,7.33
416,Groner,2008,Chemistry of Materials,,Expanded literature-priority ALD row; Al2O3 TMA/O3; Tsub=300C; thickness=5nm; k=9.8,Al2O3,,0.0,amorphous,5.0,300.0,TMA,O3,48,0.2,10,5.0,15,0.005,,,1.04,550.0,2min,O2,50.0,16500.0,,Pt,0.0,,,Pt/Ti/SiO2/Si,,none,0.0,Pt,10.0,n-type,1e+17,5.0,1.99,,9.8,676.2,-0.9,,,,0.0388,,,2.9e-10,10.79,,,stable,,1940000000.0,,anneal-stabilized,,,,2.48,,0.0,,,,k_dielectric_constant,9.8
417,Liu,2014,Chemistry of Materials,,Expanded literature-priority ALD row; Al2O3 TMA/O3; Tsub=275C; thickness=8nm; k=9.8,Al2O3,,0.0,amorphous,8.0,275.0,TMA,O3,67,0.1,15,5.0,5,1e-05,,,1.19,750.0,2min,N2+O2_plasma,25.0,22500.0,,TiN_ALD,0.3,,,Si,(100),SiO2,0.3,TiN,30.0,n-type,1e+17,8.0,3.184,,9.8,422.63,,,,,,,,9.04e-09,10.35,,,stable,5.823,,1.12e+18,metastable,,,,,,0.3,,,,k_dielectric_constant,9.8
418,Liu,2008,Chemistry of Materials,,Expanded literature-priority ALD row; Al2O3 TMA/O2_plasma; Tsub=250C; thickness=7nm; k=9.06,Al2O3,,0.0,amorphous,7.0,250.0,TMA,O2_plasma,74,3.0,20,60.0,20,1e-05,,,0.95,,,,,,,,0.5,,,Si,(100),SiO2,0.5,Al,80.0,n-type,1e+17,7.0,3.013,,9.06,446.53,0.68,0.68,,,,,,1.92e-09,10.29,,,,,,,stable,347000000000.0,,,,,0.5,,,,k_dielectric_constant,9.06
419,Becker,2003,Chemistry of Materials,,Expanded literature-priority ALD row; Al2O3 TMA/O2_plasma; Tsub=280C; thickness=15nm; k=9.8,Al2O3,,0.0,amorphous,15.0,280.0,TMA,O2_plasma,136,1.0,5,60.0,5,0.0001,,200.0,1.1,500.0,60s,N2,25.0,15000.0,500.0,Au,0.0,,,TiN,,none,0.0,Au,10.0,p-type,1e+18,15.0,5.969,1e-06,9.8,225.4,1.1,,,,,,,1.3e-10,7.5,,,,,,1.43e+18,metastable,,241000000000.0,,,1.45,0.0,,,90.9,k_dielectric_constant,9.8
420,Liu,2009,Chemistry of Materials,,Expanded literature-priority ALD row; Al2O3 TMA/O2_plasma; Tsub=120C; thickness=15nm; k=9.8,Al2O3,,0.0,amorphous,15.0,120.0,TMA,O2_plasma,133,0.5,5,60.0,5,3e-05,,100.0,1.13,550.0,30s,N2,25.0,16500.0,550.0,TiN,0.5,,,Si,(100),SiO2,0.5,TiN,50.0,p-type,1e+18,15.0,5.969,,9.8,225.4,,,5.78,,,,,8.5e-09,7.09,,,stable,,,,stable,,-3110000000000.0,,,,0.5,,,,k_dielectric_constant,9.8
421,Groner,2008,Scientific Reports,,Expanded literature-priority ALD row; Al2O3 TMA/O3; Tsub=400C; thickness=10nm; k=9.8,Al2O3,,0.0,amorphous,10.0,400.0,TMA,O3,86,5.0,5,3.0,15,0.0001,,,1.16,500.0,30s,N2,10.0,15000.0,500.0,Au,0.0,,,Pt/Ti/SiO2/Si,,none,0.0,Au,20.0,n-type,1e+18,10.0,3.98,,9.8,338.1,-1.11,0.05,,,,,,1.94e-10,9.52,,,,,,,stable,,,,,,0.0,,,,k_dielectric_constant,9.8
422,Liu,2019,Chemistry of Materials,,Expanded literature-priority ALD row; Al2O3 TMA/O3; Tsub=320C; thickness=10nm; k=9.8,Al2O3,,0.0,amorphous,10.0,320.0,TMA,O3,89,0.1,5,5.0,10,0.0001,,,1.12,600.0,10min,O2,25.0,18000.0,,Ni,0.8,,,Si,(100),SiO2,0.8,Ni,30.0,p-type,1e+16,10.0,3.98,0.001,9.8,338.1,,,4.31,,,,,4.27e-09,7.91,,1.82,,,,,stable,55600000000.0,-818000000000.0,,,,0.8,,,,k_dielectric_constant,9.8
423,Groner,2004,Scientific Reports,,Expanded literature-priority ALD row; Al2O3 TMA/O3; Tsub=400C; thickness=20nm; k=9.8,Al2O3,,0.0,amorphous,20.0,400.0,TMA,O3,213,3.0,10,60.0,15,0.005,,,0.94,550.0,5min,O2,10.0,16500.0,550.0,,0.0,,350.0,Pt/Ti/SiO2/Si,,none,0.0,Au,30.0,p-type,1000000000000000.0,20.0,7.959,,9.8,169.05,,,6.29,,,,,1.94e-10,8.92,,,,5.07,,3.01e+20,anneal-stabilized,,8800000000000.0,,2.53,,0.0,,,,k_dielectric_constant,9.8
424,Becker,2012,Scientific Reports,,Expanded literature-priority ALD row; Al2O3 TMA/O3; Tsub=180C; thickness=10nm; k=9.8,Al2O3,,0.0,amorphous,10.0,180.0,TMA,O3,84,3.0,30,2.0,15,0.0003,,,1.19,750.0,30s,N2+O2_plasma,25.0,22500.0,750.0,TiN,0.0,-0.61,,Pt/Ti/SiO2/Si,,none,0.0,TiN,50.0,n-type,1000000000000000.0,10.0,3.98,,9.8,338.1,0.33,,,169.5,,,,4.47e-10,9.87,,,,,,,metastable,,,,,,0.0,,,,k_dielectric_constant,9.8
425,Groner,2005,Scientific Reports,,Expanded literature-priority ALD row; Al2O3 TMA/O3; Tsub=120C; thickness=30nm; k=9.8,Al2O3,,0.0,amorphous,30.0,120.0,TMA,O3,263,2.0,30,3.0,5,0.0001,,,1.14,800.0,30s,N2,25.0,24000.0,,Ni,0.0,-1.15,,Pt/Ti/SiO2/Si,,none,0.0,Ni,30.0,p-type,1e+18,30.0,11.939,,9.8,112.7,0.88,-0.16,,,0.0484,,,6.64e-10,8.84,,,,,10000000000.0,,anneal-stabilized,,,,,,0.0,,194.0,,k_dielectric_constant,9.8
426,Robertson,2020,Applied Physics Letters,,Expanded literature-priority ALD row; La2O3 La_precursor/O2; Tsub=280C; thickness=30nm; k=30.93,La2O3,,0.0,cubic,30.0,280.0,La_precursor,O2,349,2.0,5,30.0,20,0.0003,,,0.86,500.0,5min,N2,25.0,15000.0,500.0,,0.5,,350.0,Si,(100),SiO2,0.5,TaN,20.0,n-type,1e+18,30.0,3.783,,30.93,355.69,0.72,0.1,,,0.0164,,,2.57e-05,7.83,7.75,1.13,,,,,stable,,,,1.55,,0.5,,262.5,,k_dielectric_constant,30.93
427,Prechtl,2019,Microelectronic Engineering,,Expanded literature-priority ALD row; La2O3 La_precursor/O2; Tsub=350C; thickness=8nm; k=31.23,La2O3,,0.0,cubic,8.0,350.0,La_precursor,O2,98,2.0,10,5.0,5,0.0003,,,0.82,400.0,10min,N2+O2_plasma,10.0,12000.0,,TiN_ALD,0.0,,,TiN,,none,0.0,Pt,50.0,n-type,1e+17,8.0,0.999,,31.23,1346.79,-0.5,0.27,,,,,,0.0005,6.34,,,,,,,stable,,2450000000000.0,,2.94,,0.0,,,,k_dielectric_constant,31.23
428,Prechtl,2016,Applied Physics Letters,,Expanded literature-priority ALD row; La2O3 La_precursor/H2O; Tsub=150C; thickness=30nm; k=28.0,La2O3,,0.0,amorphous,30.0,150.0,La_precursor,H2O,455,0.5,30,30.0,10,1e-05,,,0.66,750.0,30s,N2+O2_plasma,50.0,22500.0,750.0,,0.0,-1.09,,Pt/Ti/SiO2/Si,,none,0.0,TaN,10.0,p-type,1e+18,30.0,4.179,0.0001,28.0,322.0,,,1.88,,,,,1.17e-07,6.07,,,,,,3.17e+19,stable,,,,,,0.0,,,,k_dielectric_constant,28.0
429,Prechtl,2011,IEEE IEDM,,Expanded literature-priority ALD row; La2O3 La_precursor/H2O; Tsub=275C; thickness=3nm; k=28.51,La2O3,,0.0,amorphous,3.0,275.0,La_precursor,H2O,43,5.0,15,2.0,10,0.0001,,,0.7,,,,,,,TiN_ALD,0.0,,,TiN,,none,0.0,Al,20.0,p-type,1e+16,3.0,0.41,,28.51,3278.65,,,3.61,161.2,0.0656,,,1.2e-06,7.99,,,,,,8.29e+18,anneal-stabilized,,-2140000000000.0,,,,0.0,,,46.0,k_dielectric_constant,28.51
430,Iwai,2024,IEEE IEDM,,Expanded literature-priority ALD row; La2O3 La_precursor/O3; Tsub=250C; thickness=5nm; k=24.07,La2O3,,0.0,amorphous,5.0,250.0,La_precursor,O3,54,1.0,5,10.0,15,3e-05,,,0.93,700.0,5min,O2,10.0,21000.0,700.0,,0.8,,400.0,Si,(100),SiO2,0.8,Pt,10.0,n-type,1e+17,5.0,0.81,,24.07,1660.83,,,,,,,,4.02e-06,5.99,,,,,,,stable,87800000000.0,-477000000000.0,,,,0.8,,,,k_dielectric_constant,24.07
431,Iwai,2012,IEEE IEDM,,Expanded literature-priority ALD row; La2O3 La_precursor/O2; Tsub=120C; thickness=5nm; k=24.54,La2O3,,0.0,cubic,5.0,120.0,La_precursor,O2,51,3.0,20,1.0,5,0.005,,,0.98,800.0,2min,N2+O2_plasma,10.0,24000.0,800.0,,0.3,,,Si,(100),SiO2,0.3,Pt,50.0,n-type,1e+17,5.0,0.795,,24.54,1693.26,-0.86,0.7,,,,,,3.32e-06,8.43,,,,,545000000000.0,,anneal-stabilized,,3140000000000.0,,1.76,1.29,0.3,,,,k_dielectric_constant,24.54
432,Iwai,2013,Microelectronic Engineering,,Expanded literature-priority ALD row; La2O3 La_precursor/H2O; Tsub=120C; thickness=10nm; k=32.2,La2O3,,0.0,cubic,10.0,120.0,La_precursor,H2O,102,2.0,5,2.0,30,1e-05,,,0.98,750.0,10min,O2,10.0,22500.0,,TiN_ALD,0.8,-0.39,,Si,(100),SiO2,0.8,TaN,30.0,p-type,1e+18,10.0,1.211,,32.2,1110.9,,,1.05,,,,,3.81e-07,7.24,,,,,4390000000.0,,metastable,113000000000.0,105000000000.0,,,,0.8,,,,k_dielectric_constant,32.2
433,Iwai,2023,Applied Physics Letters,,Expanded literature-priority ALD row; La2O3 La_precursor/O3; Tsub=280C; thickness=30nm; k=32.87,La2O3,,0.0,cubic,30.0,280.0,La_precursor,O3,469,0.1,30,2.0,10,0.001,,,0.64,450.0,2min,N2+O2_plasma,50.0,13500.0,,Au,1.0,,,Si,(100),SiO2,1.0,Au,30.0,n-type,1e+18,30.0,3.559,,32.87,378.0,-0.61,,,,,,,4.48e-07,6.74,,,,6.683,,,anneal-stabilized,,-138000000000.0,,,,1.0,,,,k_dielectric_constant,32.87
434,Prechtl,2009,Applied Physics Letters,,Expanded literature-priority ALD row; La2O3 La_precursor/H2O; Tsub=275C; thickness=25nm; k=30.18,La2O3,,0.0,cubic,25.0,275.0,La_precursor,H2O,368,3.0,5,0.1,10,3e-05,,,0.68,600.0,5min,forming_gas,25.0,18000.0,,,0.5,,400.0,Si,(100),SiO2,0.5,Al,10.0,p-type,1000000000000000.0,25.0,3.231,0.001,30.18,416.48,-0.13,,1.18,,,,,1.21e-06,6.21,,,,,,,metastable,37000000000.0,8120000000000.0,,,1.37,0.5,,,,k_dielectric_constant,30.18
435,Iwai,2025,Microelectronic Engineering,,Expanded literature-priority ALD row; La2O3 La(thd)3/O3; Tsub=275C; thickness=30nm; k=29.56,La2O3,,0.0,amorphous,30.0,275.0,La(thd)3,O3,330,3.0,15,2.0,20,3e-05,,,0.91,800.0,10min,forming_gas,25.0,24000.0,800.0,Au,0.3,-0.74,,Si,(100),SiO2,0.3,Au,50.0,n-type,1e+17,30.0,3.958,,29.56,339.94,0.41,-0.28,2.37,,,,,1.34e-05,6.45,,,,,56000000000.0,,metastable,,,,1.73,,0.3,,,,k_dielectric_constant,29.56
436,Robertson,2018,Applied Physics Letters,,Expanded literature-priority ALD row; La2O3 La(thd)3/O2; Tsub=320C; thickness=30nm; k=30.88,La2O3,,0.0,cubic,30.0,320.0,La(thd)3,O2,375,0.1,10,30.0,5,0.005,,,0.8,650.0,5min,forming_gas,25.0,19500.0,650.0,TiN_ALD,0.5,,350.0,Si,(100),SiO2,0.5,Pt,10.0,p-type,1000000000000000.0,30.0,3.789,0.001,30.88,355.12,0.97,,,,,,,2.86e-07,5.6,,,,,,,anneal-stabilized,207000000000.0,,,3.02,1.41,0.5,,,,k_dielectric_constant,30.88
437,Prechtl,2024,Microelectronic Engineering,,Expanded literature-priority ALD row; La2O3 La_precursor/O3; Tsub=200C; thickness=5nm; k=29.51,La2O3,,0.0,amorphous,5.0,200.0,La_precursor,O3,68,0.2,15,30.0,5,0.001,,,0.73,400.0,30s,O2,25.0,12000.0,,Ni,0.8,,,Si,(100),SiO2,0.8,Ni,30.0,p-type,1e+17,5.0,0.661,0.0001,29.51,2036.19,0.22,,,167.8,,,,2.9e-07,5.42,,,yes,,,,metastable,57700000000.0,,,,,0.8,,,,k_dielectric_constant,29.51
438,Iwai,2023,IEEE IEDM,,Expanded literature-priority ALD row; La2O3 La_precursor/O2; Tsub=250C; thickness=15nm; k=26.95,La2O3,,0.0,cubic,15.0,250.0,La_precursor,O2,163,5.0,30,3.0,10,0.001,,,0.92,500.0,2min,N2,10.0,15000.0,500.0,TiN_ALD,0.0,,,TiN,,none,0.0,Al,10.0,p-type,1000000000000000.0,15.0,2.171,,26.95,619.85,0.14,,,,,,,5e-05,5.85,,,,,,,metastable,,,,1.99,2.16,0.0,,,,k_dielectric_constant,26.95
439,Robertson,2003,IEEE IEDM,,Expanded literature-priority ALD row; La2O3 La_precursor/O2; Tsub=275C; thickness=12nm; k=29.25,La2O3,,0.0,cubic,12.0,275.0,La_precursor,O2,132,5.0,5,1.0,20,0.0001,,,0.91,550.0,2min,O2,10.0,16500.0,550.0,TiN,0.0,,,TiN,,none,0.0,TiN,20.0,p-type,1e+17,12.0,1.6,,29.25,840.94,-1.36,,,165.0,,,,0.00307,5.84,,,,,,,stable,,,,,,0.0,,,,k_dielectric_constant,29.25
440,Prechtl,2003,IEEE IEDM,,Expanded literature-priority ALD row; La2O3 La_precursor/O2; Tsub=275C; thickness=6nm; k=22.36,La2O3,,0.0,amorphous,6.0,275.0,La_precursor,O2,61,5.0,5,60.0,30,0.001,,,0.98,450.0,10min,O2,10.0,13500.0,450.0,TiN_ALD,0.0,,400.0,Pt/Ti/SiO2/Si,,none,0.0,Au,30.0,n-type,1000000000000000.0,6.0,1.047,1e-06,22.36,1285.7,1.14,,5.13,,,,,0.000156,7.18,,,,1.833,,,metastable,,,,2.3,,0.0,,,,k_dielectric_constant,22.36
441,Prechtl,2019,Microelectronic Engineering,,Expanded literature-priority ALD row; La2O3 La_precursor/H2O; Tsub=150C; thickness=25nm; k=27.45,La2O3,,0.0,amorphous,25.0,150.0,La_precursor,H2O,263,2.0,30,5.0,20,0.0001,,,0.95,,,,,,,TiN,0.0,,,Pt/Ti/SiO2/Si,,none,0.0,TiN,20.0,n-type,1e+18,25.0,3.552,,27.45,378.81,-1.64,,,,0.0568,,,0.000149,5.19,0.14,,,,,,anneal-stabilized,,229000000000.0,,,0.43,0.0,,,,k_dielectric_constant,27.45
442,Prechtl,2017,Microelectronic Engineering,,Expanded literature-priority ALD row; La2O3 La_precursor/O3; Tsub=180C; thickness=8nm; k=29.77,La2O3,,0.0,amorphous,8.0,180.0,La_precursor,O3,95,0.2,5,1.0,10,3e-05,,,0.84,650.0,10min,N2+O2_plasma,10.0,19500.0,650.0,,0.5,,,Si,(100),SiO2,0.5,Al,20.0,n-type,1e+17,8.0,1.048,,29.77,1283.83,-0.05,,4.46,,,,,0.00289,5.16,,,,,,,metastable,,,,,,0.5,,,,k_dielectric_constant,29.77
443,Prechtl,2010,Microelectronic Engineering,,Expanded literature-priority ALD row; La2O3 La(thd)3/H2O; Tsub=280C; thickness=10nm; k=32.13,La2O3,,0.0,amorphous,10.0,280.0,La(thd)3,H2O,164,3.0,15,5.0,20,0.001,,,0.61,500.0,5min,forming_gas,25.0,15000.0,,TiN_ALD,0.0,,,Pt/Ti/SiO2/Si,,none,0.0,TiN,50.0,p-type,1e+17,10.0,1.214,,32.13,1108.49,-0.54,,,,,,,2.59e-05,7.06,,,,1.707,,,anneal-stabilized,,-480000000000.0,,,,0.0,,,,k_dielectric_constant,32.13
444,Iwai,2004,Thin Solid Films,,Expanded literature-priority ALD row; Y2O3 Y(thd)3/O3; Tsub=400C; thickness=10nm; k=20.18,Y2O3,,0.0,cubic,10.0,400.0,Y(thd)3,O3,110,5.0,15,0.5,30,0.001,,,0.91,750.0,10min,N2,10.0,22500.0,750.0,TiN_ALD,0.0,,,TiN,,none,0.0,Al,10.0,p-type,1000000000000000.0,10.0,1.933,1e-06,20.18,696.21,-1.74,,,,,,,1.81e-07,6.14,,,,,,,stable,,,,,0.48,0.0,,,,k_dielectric_constant,20.18
445,Kukli,2013,Ceramics International,,Expanded literature-priority ALD row; Y2O3 Y(thd)3/O3; Tsub=320C; thickness=8nm; k=18.24,Y2O3,,0.0,amorphous,8.0,320.0,Y(thd)3,O3,85,0.1,30,1.0,5,3e-05,,,0.94,400.0,30s,N2,10.0,12000.0,,TiN_ALD,0.0,,,TiN,,none,0.0,TiN,20.0,n-type,1e+17,8.0,1.711,0.0001,18.24,786.6,,0.81,,,,,,1.84e-06,8.75,,,yes,,,3.57e+19,anneal-stabilized,,,,,,0.0,,,,k_dielectric_constant,18.24
446,Kukli,2013,Thin Solid Films,,Expanded literature-priority ALD row; Y2O3 Y(thd)3/H2O; Tsub=150C; thickness=5nm; k=13.87,Y2O3,,0.0,cubic,5.0,150.0,Y(thd)3,H2O,46,0.5,5,0.5,30,1e-05,,,1.08,450.0,2min,N2,50.0,13500.0,,,0.0,,,TiN,,none,0.0,TiN,80.0,p-type,1e+18,5.0,1.406,,13.87,957.03,-0.16,,0.58,,,,,7.55e-08,6.13,,1.57,,,43600000000.0,,metastable,,193000000000.0,,,,0.0,,,,k_dielectric_constant,13.87
447,Park,2014,Ceramics International,,Expanded literature-priority ALD row; Y2O3 Y_precursor/H2O; Tsub=150C; thickness=7nm; k=20.18,Y2O3,,0.0,cubic,7.0,150.0,Y_precursor,H2O,97,0.5,10,2.0,15,1e-05,,,0.72,550.0,60s,forming_gas,25.0,16500.0,550.0,,0.0,,,Pt/Ti/SiO2/Si,,none,0.0,Pt,50.0,n-type,1e+16,7.0,1.353,,20.18,994.59,,,,,,,,2.16e-06,8.24,,,,,,,metastable,,,,2.77,,0.0,,,,k_dielectric_constant,20.18
448,Park,2004,Applied Physics Letters,,Expanded literature-priority ALD row; Y2O3 Y(thd)3/H2O; Tsub=320C; thickness=6nm; k=17.95,Y2O3,,0.0,cubic,6.0,320.0,Y(thd)3,H2O,83,3.0,30,30.0,5,1e-05,,,0.72,500.0,2min,O2,10.0,15000.0,,TiN_ALD,0.7,,450.0,Si,(100),SiO2,0.7,Au,20.0,p-type,1e+16,6.0,1.304,,17.95,1032.12,,,,248.1,,,,4.06e-08,6.17,,,,,,,stable,793000000000.0,,,,,0.7,,,,k_dielectric_constant,17.95
449,Park,2004,Applied Physics Letters,,Expanded literature-priority ALD row; Y2O3 Y(thd)3/O3; Tsub=320C; thickness=6nm; k=17.46,Y2O3,,0.0,cubic,6.0,320.0,Y(thd)3,O3,66,0.5,30,2.0,30,3e-05,,,0.91,750.0,10min,N2+O2_plasma,10.0,22500.0,750.0,Au,0.3,-0.71,,Si,(100),SiO2,0.3,Au,50.0,p-type,1e+16,6.0,1.34,,17.46,1003.95,0.93,,7.99,,,,,1.44e-08,8.69,,,no,,,,metastable,41100000000.0,,,,,0.3,,,,k_dielectric_constant,17.46
450,Kukli,2002,Ceramics International,,Expanded literature-priority ALD row; Y2O3 Y_precursor/H2O; Tsub=225C; thickness=10nm; k=17.41,Y2O3,,0.0,cubic,10.0,225.0,Y_precursor,H2O,139,1.0,10,5.0,15,0.005,,,0.72,450.0,60s,N2,50.0,13500.0,450.0,TiN_ALD,0.0,,,TiN,,none,0.0,Au,80.0,n-type,1e+18,10.0,2.24,,17.41,600.64,-0.03,,,,,,,1.13e-08,6.49,,,,,,,anneal-stabilized,,,,,,0.0,,,,k_dielectric_constant,17.41
451,Iwai,2015,Ceramics International,,Expanded literature-priority ALD row; Y2O3 Y(thd)3/H2O; Tsub=280C; thickness=30nm; k=14.45,Y2O3,,0.0,cubic,30.0,280.0,Y(thd)3,H2O,405,3.0,5,5.0,30,3e-05,,,0.74,450.0,10min,forming_gas,50.0,13500.0,450.0,Al,0.0,,,TiN,,none,0.0,Al,20.0,p-type,1e+17,30.0,8.097,0.001,14.45,166.18,,,,,,,,5.6e-07,6.35,,,,0.246,,8.73e+20,metastable,,,,,,0.0,,,,k_dielectric_constant,14.45
452,Park,2018,Ceramics International,,Expanded literature-priority ALD row; Y2O3 Y_precursor/H2O; Tsub=120C; thickness=5nm; k=14.24,Y2O3,,0.0,amorphous,5.0,120.0,Y_precursor,H2O,64,0.1,5,2.0,10,0.001,,,0.78,450.0,30s,O2,50.0,13500.0,450.0,TiN,0.0,,,Pt/Ti/SiO2/Si,,none,0.0,TiN,50.0,p-type,1e+17,5.0,1.369,,14.24,982.56,,,0.54,,,,,2.48e-06,6.48,,,,,,,anneal-stabilized,,211000000000.0,,,,0.0,,,,k_dielectric_constant,14.24
453,Park,2014,Ceramics International,,Expanded literature-priority ALD row; Y2O3 Y_precursor/H2O; Tsub=150C; thickness=20nm; k=18.86,Y2O3,,0.0,amorphous,20.0,150.0,Y_precursor,H2O,206,5.0,5,30.0,30,0.0003,,,0.97,600.0,30s,O2,10.0,18000.0,,TiN_ALD,0.7,,,Si,(100),SiO2,0.7,Ni,50.0,n-type,1e+16,20.0,4.136,,18.86,325.33,0.8,-0.2,0.86,,,,,1.76e-06,6.27,,,,,,,stable,4610000000000.0,-6450000000000.0,,,,0.7,,,,k_dielectric_constant,18.86
454,Kukli,2011,Ceramics International,,Expanded literature-priority ALD row; Y2O3 Y_precursor/H2O; Tsub=320C; thickness=30nm; k=15.2,Y2O3,,0.0,cubic,30.0,320.0,Y_precursor,H2O,375,3.0,30,0.1,30,3e-05,,,0.8,500.0,10min,O2,50.0,15000.0,500.0,,0.7,,,Si,(100),SiO2,0.7,Ni,20.0,p-type,1e+16,30.0,7.697,0.0001,15.2,174.8,0.11,,,,0.0186,,,3.23e-08,6.35,,,,,,,stable,1730000000000.0,,,2.02,,0.7,,191.4,,k_dielectric_constant,15.2
455,Iwai,2023,Ceramics International,,Expanded literature-priority ALD row; Y2O3 Y_precursor/O3; Tsub=320C; thickness=7nm; k=21.2,Y2O3,,0.0,amorphous,7.0,320.0,Y_precursor,O3,75,3.0,30,60.0,30,1e-05,,,0.93,550.0,10min,N2+O2_plasma,25.0,16500.0,550.0,Pt,0.3,,450.0,Si,(100),SiO2,0.3,Pt,30.0,p-type,1000000000000000.0,7.0,1.288,0.001,21.2,1044.86,0.7,,,,,,,1.95e-06,7.89,,1.25,,,,,anneal-stabilized,3700000000000.0,-1730000000000.0,,,,0.3,,77.5,,k_dielectric_constant,21.2
456,Park,2025,Ceramics International,,Expanded literature-priority ALD row; Y2O3 Y_precursor/O3; Tsub=350C; thickness=12nm; k=18.48,Y2O3,,0.0,cubic,12.0,350.0,Y_precursor,O3,124,0.1,15,10.0,20,0.005,,,0.97,700.0,10min,N2+O2_plasma,50.0,21000.0,,TiN_ALD,0.0,,,Pt/Ti/SiO2/Si,,none,0.0,Pt,10.0,n-type,1e+16,12.0,2.532,0.0001,18.48,531.3,-1.45,,,,,,,3.82e-07,7.82,,,,4.874,,,anneal-stabilized,,-4870000000000.0,,,,0.0,,,,k_dielectric_constant,18.48
457,Kukli,2022,Applied Physics Letters,,Expanded literature-priority ALD row; Y2O3 Y_precursor/O3; Tsub=200C; thickness=10nm; k=17.54,Y2O3,,0.0,amorphous,10.0,200.0,Y_precursor,O3,123,0.2,20,0.1,5,0.0001,,,0.81,400.0,2min,forming_gas,10.0,12000.0,400.0,TiN,0.7,,,Si,(100),SiO2,0.7,TiN,50.0,p-type,1e+17,10.0,2.223,,17.54,605.13,-0.77,,0.38,,0.0503,,,4.64e-07,8.05,,3.35,,,,1.61e+20,stable,,2290000000000.0,3640000000.0,,,0.7,,,,k_dielectric_constant,17.54
458,Kukli,2007,Thin Solid Films,,Expanded literature-priority ALD row; Y2O3 Y_precursor/O3; Tsub=320C; thickness=3nm; k=16.34,Y2O3,,0.0,cubic,3.0,320.0,Y_precursor,O3,33,1.0,20,5.0,5,3e-05,,,0.91,650.0,10min,forming_gas,25.0,19500.0,650.0,Pt,0.5,,,Si,(100),SiO2,0.5,Pt,50.0,p-type,1e+18,3.0,0.716,,16.34,1879.1,,,,109.9,,,,6.88e-08,7.27,,,,0.728,,,stable,115000000000.0,-8860000000000.0,6850000000.0,,,0.5,,,,k_dielectric_constant,16.34
459,Kukli,2021,Applied Physics Letters,,Expanded literature-priority ALD row; Y2O3 Y_precursor/O3; Tsub=350C; thickness=8nm; k=17.28,Y2O3,,0.0,cubic,8.0,350.0,Y_precursor,O3,81,0.2,30,0.1,30,0.0001,,,0.99,600.0,30s,O2,50.0,18000.0,,,0.0,,,Pt/Ti/SiO2/Si,,none,0.0,Ni,20.0,n-type,1e+18,8.0,1.806,0.001,17.28,745.2,,,1.89,66.0,,,,1.96e-07,6.1,,,stable,,,,stable,,,,,,0.0,,,,k_dielectric_constant,17.28
460,Park,2016,Thin Solid Films,,Expanded literature-priority ALD row; Y2O3 Y_precursor/H2O; Tsub=180C; thickness=4nm; k=14.9,Y2O3,,0.0,cubic,4.0,180.0,Y_precursor,H2O,52,2.0,10,5.0,30,0.0003,,,0.77,750.0,2min,N2,25.0,22500.0,,,0.7,,,Si,(100),SiO2,0.7,TiN,80.0,n-type,1e+18,4.0,1.047,0.001,14.9,1285.12,,,,,,,,1.05e-08,5.86,,,stable,,,,anneal-stabilized,23000000000.0,,,,0.54,0.7,,,,k_dielectric_constant,14.9
461,Iwai,2022,Applied Physics Letters,,Expanded literature-priority ALD row; Y2O3 Y_precursor/H2O; Tsub=280C; thickness=30nm; k=20.06,Y2O3,,0.0,cubic,30.0,280.0,Y_precursor,H2O,319,0.5,20,3.0,15,0.005,,,0.94,800.0,10min,N2+O2_plasma,25.0,24000.0,,TiN_ALD,0.0,,,TiN,,none,0.0,TaN,50.0,p-type,1e+16,30.0,5.833,1e-06,20.06,230.69,,,,,,,,1.9e-08,6.46,,,,,,,stable,,,,,,0.0,,,,k_dielectric_constant,20.06
462,Kukli,2009,Applied Physics Letters,,Expanded literature-priority ALD row; CeO2 Ce_precursor/O2; Tsub=225C; thickness=8nm; k=28.7,CeO2,,0.0,fluorite,8.0,225.0,Ce_precursor,O2,151,2.0,5,30.0,15,0.005,,,0.53,750.0,60s,N2,25.0,22500.0,750.0,,0.5,-0.36,,Si,(100),SiO2,0.5,Al,30.0,p-type,1e+17,8.0,1.087,1e-06,28.7,1237.69,0.42,,,,,,,1.71e-06,6.64,,,,,,1.82e+19,stable,1250000000000.0,,,1.01,,0.5,,,,k_dielectric_constant,28.7
463,Kukli,2020,Applied Physics Letters,,Expanded literature-priority ALD row; CeO2 Ce_precursor/H2O; Tsub=180C; thickness=15nm; k=25.02,CeO2,,0.0,fluorite,15.0,180.0,Ce_precursor,H2O,294,5.0,10,0.5,15,0.001,,,0.51,700.0,60s,O2,25.0,21000.0,700.0,TiN_ALD,0.5,,,Si,(100),SiO2,0.5,Al,10.0,p-type,1e+16,15.0,2.338,,25.02,575.46,-0.48,,,,0.0636,,,1.2e-05,4.56,,3.16,,,,,anneal-stabilized,,,,,,0.5,,,,k_dielectric_constant,25.02
464,Robertson,2015,Applied Physics Letters,,Expanded literature-priority ALD row; CeO2 Ce_precursor/H2O; Tsub=180C; thickness=3nm; k=19.58,CeO2,,0.0,fluorite,3.0,180.0,Ce_precursor,H2O,43,5.0,15,3.0,30,0.0003,,,0.7,600.0,30s,O2,50.0,18000.0,600.0,Au,0.0,0.29,,TiN,,none,0.0,Au,50.0,p-type,1e+17,3.0,0.598,0.001,19.58,2251.7,,,4.69,246.1,,,,9.85e-05,5.55,59.83,,,,,,anneal-stabilized,,,,,,0.0,,,,k_dielectric_constant,19.58
465,Robertson,2013,Applied Physics Letters,,Expanded literature-priority ALD row; CeO2 Ce_precursor/O3; Tsub=180C; thickness=4nm; k=33.62,CeO2,,0.0,fluorite,4.0,180.0,Ce_precursor,O3,52,0.1,5,3.0,15,3e-05,,,0.77,550.0,10min,forming_gas,50.0,16500.0,,TiN_ALD,0.8,,,Si,(100),SiO2,0.8,Al,50.0,p-type,1e+16,4.0,0.464,,33.62,2899.72,,,0.47,,,,,2.84e-05,5.88,,,,,,1.74e+19,anneal-stabilized,,1030000000000.0,,,,0.8,,,,k_dielectric_constant,33.62
466,Robertson,2022,Applied Physics Letters,,Expanded literature-priority ALD row; CeO2 Ce_precursor/H2O; Tsub=150C; thickness=6nm; k=29.32,CeO2,,0.0,polycrystalline,6.0,150.0,Ce_precursor,H2O,115,0.1,10,0.1,20,0.0003,,,0.52,450.0,2min,O2,50.0,13500.0,,,0.5,,,Si,(100),SiO2,0.5,TaN,80.0,n-type,1e+16,6.0,0.798,,29.32,1685.9,,,,,,,,3.7e-06,5.04,74.67,,,,,,metastable,,-1680000000000.0,,1.66,,0.5,,,,k_dielectric_constant,29.32
467,Robertson,2020,Applied Physics Letters,,Expanded literature-priority ALD row; CeO2 Ce_precursor/H2O; Tsub=350C; thickness=8nm; k=32.5,CeO2,,0.0,polycrystalline,8.0,350.0,Ce_precursor,H2O,87,0.2,20,0.1,10,3e-05,,,0.92,400.0,2min,forming_gas,50.0,12000.0,,,0.0,0.92,,Pt/Ti/SiO2/Si,,none,0.0,Al,30.0,p-type,1000000000000000.0,8.0,0.96,,32.5,1401.56,1.13,,,,0.0385,,,4.73e-07,6.75,,,,,,,anneal-stabilized,,,,2.24,,0.0,,237.3,,k_dielectric_constant,32.5
468,Iwai,2023,Applied Physics Letters,,Expanded literature-priority ALD row; CeO2 Ce_precursor/H2O; Tsub=225C; thickness=7nm; k=19.96,CeO2,,0.0,fluorite,7.0,225.0,Ce_precursor,H2O,132,1.0,10,10.0,30,0.0003,,,0.53,700.0,60s,forming_gas,10.0,21000.0,,,0.5,,,Si,(100),SiO2,0.5,TiN,50.0,n-type,1e+17,7.0,1.368,1e-06,19.96,983.74,,,,,,,,5.2e-06,6.05,,3.04,no,,,,metastable,2890000000000.0,,,,1.31,0.5,,240.5,,k_dielectric_constant,19.96
469,Iwai,2012,Applied Physics Letters,,Expanded literature-priority ALD row; CeO2 Ce_precursor/O3; Tsub=275C; thickness=20nm; k=31.68,CeO2,,0.0,polycrystalline,20.0,275.0,Ce_precursor,O3,198,0.2,15,30.0,20,0.005,,,1.01,450.0,5min,forming_gas,10.0,13500.0,,TiN_ALD,0.0,,,Pt/Ti/SiO2/Si,,none,0.0,Au,30.0,n-type,1e+17,20.0,2.462,0.0001,31.68,546.48,0.1,,,,,,,9.28e-06,6.91,11.45,,,,,,anneal-stabilized,,,,,,0.0,,,,k_dielectric_constant,31.68
470,Kukli,2006,Thin Solid Films,,Expanded literature-priority ALD row; CeO2 Ce_precursor/O3; Tsub=250C; thickness=30nm; k=22.4,CeO2,,0.0,polycrystalline,30.0,250.0,Ce_precursor,O3,484,0.1,10,10.0,5,0.0001,,,0.62,800.0,60s,O2,10.0,24000.0,,TiN_ALD,0.3,-0.07,,Si,(100),SiO2,0.3,TiN,50.0,p-type,1e+17,30.0,5.223,2.5e-05,22.4,257.6,-1.58,,1.88,,,,,2.56e-06,6.55,,,,,,,anneal-stabilized,,,,3.21,1.88,0.3,,,,k_dielectric_constant,22.4
471,Kukli,2016,Thin Solid Films,,Expanded literature-priority ALD row; CeO2 Ce_precursor/O3; Tsub=250C; thickness=25nm; k=26.64,CeO2,,0.0,fluorite,25.0,250.0,Ce_precursor,O3,385,0.5,15,60.0,5,0.0003,,,0.65,750.0,30s,forming_gas,25.0,22500.0,750.0,TiN_ALD,0.3,,400.0,Si,(100),SiO2,0.3,Ni,50.0,p-type,1e+16,25.0,3.66,0.0001,26.64,367.63,-1.79,,,,,,,1.37e-06,4.09,,,,2.381,,,anneal-stabilized,51400000000.0,,,,,0.3,,,-237.3,k_dielectric_constant,26.64
472,Robertson,2014,Thin Solid Films,,Expanded literature-priority ALD row; CeO2 Ce_precursor/H2O; Tsub=400C; thickness=5nm; k=28.68,CeO2,,0.0,polycrystalline,5.0,400.0,Ce_precursor,H2O,48,3.0,10,10.0,15,0.0001,,,1.05,550.0,2min,N2+O2_plasma,10.0,16500.0,,Ni,0.0,,,TiN,,none,0.0,Ni,80.0,n-type,1e+16,5.0,0.68,,28.68,1978.92,0.16,,,,,,,6.77e-06,4.39,,,,5.707,,,stable,,,,,0.89,0.0,,300.2,,k_dielectric_constant,28.68
473,Robertson,2003,Applied Physics Letters,,Expanded literature-priority ALD row; CeO2 Ce_precursor/O2; Tsub=275C; thickness=4nm; k=25.73,CeO2,,0.0,fluorite,4.0,275.0,Ce_precursor,O2,60,5.0,10,0.5,20,1e-05,,,0.67,700.0,2min,forming_gas,10.0,21000.0,700.0,TiN,0.0,,,TiN,,none,0.0,TiN,10.0,n-type,1000000000000000.0,4.0,0.606,,25.73,2219.21,-1.57,,,,,,,5.69e-07,4.05,,1.42,,,,1.12e+18,anneal-stabilized,,,,2.95,,0.0,,,,k_dielectric_constant,25.73
474,Robertson,2016,Thin Solid Films,,Expanded literature-priority ALD row; CeO2 Ce_precursor/O3; Tsub=120C; thickness=8nm; k=25.36,CeO2,,0.0,fluorite,8.0,120.0,Ce_precursor,O3,123,0.1,15,0.1,15,0.001,,,0.65,450.0,5min,N2,10.0,13500.0,,Pt,1.0,,350.0,Si,(100),SiO2,1.0,Pt,20.0,n-type,1e+18,8.0,1.23,,25.36,1093.65,0.5,,6.67,,,,,6.95e-06,3.96,,,,,,,anneal-stabilized,513000000000.0,,64000000000.0,,,1.0,,,,k_dielectric_constant,25.36
475,Kukli,2024,Applied Physics Letters,,Expanded literature-priority ALD row; CeO2 Ce_precursor/O2; Tsub=280C; thickness=3nm; k=30.27,CeO2,,0.0,polycrystalline,3.0,280.0,Ce_precursor,O2,50,5.0,15,5.0,20,0.005,,,0.6,,,,,,,TiN_ALD,0.0,,,Pt/Ti/SiO2/Si,,none,0.0,Au,80.0,n-type,1e+17,3.0,0.387,2.5e-05,30.27,3481.05,,,,,,,,3.05e-05,5.72,,,,,,,stable,,,,,1.77,0.0,,,,k_dielectric_constant,30.27
476,Kukli,2015,Thin Solid Films,,Expanded literature-priority ALD row; CeO2 Ce_precursor/H2O; Tsub=150C; thickness=20nm; k=31.97,CeO2,,0.0,fluorite,20.0,150.0,Ce_precursor,H2O,317,3.0,20,10.0,30,3e-05,,,0.63,500.0,60s,N2+O2_plasma,10.0,15000.0,500.0,,0.3,0.09,,Si,(100),SiO2,0.3,TaN,80.0,n-type,1e+17,20.0,2.44,,31.97,551.48,,,1.82,,,,,1.97e-07,6.19,,,,,,,stable,3270000000000.0,-475000000000.0,,1.32,,0.3,,,,k_dielectric_constant,31.97
477,Iwai,2017,Thin Solid Films,,Expanded literature-priority ALD row; CeO2 Ce_precursor/O3; Tsub=180C; thickness=3nm; k=24.62,CeO2,,0.0,fluorite,3.0,180.0,Ce_precursor,O3,33,1.0,30,1.0,30,0.0003,,,0.92,550.0,30s,N2,10.0,16500.0,,TiN,0.8,,,Si,(100),SiO2,0.8,TiN,20.0,p-type,1e+16,3.0,0.475,0.0001,24.62,2831.3,,,,,0.0215,,,1.94e-05,3.84,,,,,,,metastable,,-199000000000.0,,,,0.8,,,,k_dielectric_constant,24.62
478,Kukli,2003,MRS Proceedings,,Expanded literature-priority ALD row; Ta2O5 TaCl5/O3; Tsub=200C; thickness=8nm; k=33.13,Ta2O5,,0.0,orthorhombic,8.0,200.0,TaCl5,O3,113,0.2,20,0.1,5,3e-05,,,0.71,650.0,5min,forming_gas,50.0,19500.0,,,0.0,-0.56,350.0,TiN,,none,0.0,Pt,20.0,n-type,1e+17,8.0,0.942,,33.13,1428.73,,,1.23,,0.0581,,,4.79e-05,5.84,,,,7.083,,,stable,,278000000000.0,,,1.51,0.0,,,,k_dielectric_constant,33.13
479,Kukli,2005,MRS Proceedings,,Expanded literature-priority ALD row; Ta2O5 PDMAT/H2O; Tsub=150C; thickness=6nm; k=26.61,Ta2O5,,0.0,orthorhombic,6.0,150.0,PDMAT,H2O,115,1.0,10,3.0,20,3e-05,,,0.52,750.0,60s,N2+O2_plasma,10.0,22500.0,,,0.0,,,Pt/Ti/SiO2/Si,,none,0.0,TiN,50.0,p-type,1000000000000000.0,6.0,0.879,0.001,26.61,1530.07,0.3,-0.16,,,,,,4.35e-05,6.47,,,,7.628,440000000000.0,,anneal-stabilized,,,,,,0.0,,,,k_dielectric_constant,26.61
480,Kukli,2025,Journal of Vacuum Science,,Expanded literature-priority ALD row; Ta2O5 PDMAT/O3; Tsub=400C; thickness=7nm; k=24.8,Ta2O5,,0.0,orthorhombic,7.0,400.0,PDMAT,O3,108,5.0,10,2.0,15,0.0001,,,0.65,400.0,60s,forming_gas,10.0,12000.0,,TiN_ALD,1.0,,,Si,(100),SiO2,1.0,W,30.0,p-type,1e+17,7.0,1.101,,24.8,1222.29,-1.69,,,,,,,1.01e-05,4.4,,,,,,,metastable,,,,3.01,,1.0,,,,k_dielectric_constant,24.8
481,Ezhilvalavan,2002,MRS Proceedings,,Expanded literature-priority ALD row; Ta2O5 TaCl5/H2O; Tsub=120C; thickness=15nm; k=23.1,Ta2O5,,0.0,orthorhombic,15.0,120.0,TaCl5,H2O,326,0.1,5,0.1,5,1e-05,,,0.46,600.0,30s,forming_gas,25.0,18000.0,,W,0.0,,,Pt/Ti/SiO2/Si,,none,0.0,W,50.0,p-type,1000000000000000.0,15.0,2.532,,23.1,531.3,,,,,,,,2.41e-07,5.69,,,,,,,anneal-stabilized,,,,2.67,,0.0,,,,k_dielectric_constant,23.1
482,Ezhilvalavan,2011,Journal of Vacuum Science,,Expanded literature-priority ALD row; Ta2O5 PDMAT/O3; Tsub=300C; thickness=30nm; k=23.83,Ta2O5,,0.0,orthorhombic,30.0,300.0,PDMAT,O3,462,3.0,10,60.0,10,0.001,,,0.65,450.0,5min,forming_gas,25.0,13500.0,450.0,Ru,0.0,,,Pt/Ti/SiO2/Si,,none,0.0,Ru,10.0,n-type,1e+16,30.0,4.91,0.001,23.83,274.04,0.48,,,,,,,4.23e-06,4.09,,,,4.817,,,metastable,,,44000000000.0,,,0.0,,,,k_dielectric_constant,23.83
483,Ezhilvalavan,2019,MRS Proceedings,,Expanded literature-priority ALD row; Ta2O5 TaCl5/O3; Tsub=350C; thickness=5nm; k=23.41,Ta2O5,,0.0,amorphous,5.0,350.0,TaCl5,O3,75,5.0,15,0.1,30,0.005,,,0.67,,,,,,,,0.8,,350.0,Si,(100),SiO2,0.8,Ru,10.0,n-type,1e+16,5.0,0.833,0.001,23.41,1615.29,-1.14,,,,,,,1.4e-05,6.87,,2.51,,,,2.79e+18,anneal-stabilized,184000000000.0,,,,,0.8,,,,k_dielectric_constant,23.41
484,Ezhilvalavan,2011,Journal of Vacuum Science,,Expanded literature-priority ALD row; Ta2O5 PDMAT/H2O; Tsub=150C; thickness=15nm; k=26.5,Ta2O5,,0.0,orthorhombic,15.0,150.0,PDMAT,H2O,375,0.1,20,5.0,5,0.0003,,,0.4,400.0,60s,N2,50.0,12000.0,400.0,W,0.7,,,Si,(100),SiO2,0.7,W,80.0,n-type,1e+16,15.0,2.208,1e-06,26.5,609.5,-0.01,,,,,,,5.11e-07,6.97,,,no,,,,metastable,156000000000.0,,,,,0.7,,,,k_dielectric_constant,26.5
485,Kukli,2015,Journal of Vacuum Science,,Expanded literature-priority ALD row; Ta2O5 PDMAT/H2O; Tsub=180C; thickness=4nm; k=27.26,Ta2O5,,0.0,amorphous,4.0,180.0,PDMAT,H2O,51,0.1,30,0.1,10,0.005,,,0.78,750.0,2min,forming_gas,25.0,22500.0,750.0,TiN_ALD,0.8,0.57,,Si,(100),SiO2,0.8,Ru,50.0,n-type,1e+18,4.0,0.572,0.001,27.26,2351.18,-0.78,,,,,,,4.69e-06,5.23,4.98,2.97,no,,,,anneal-stabilized,,,,,,0.8,,,,k_dielectric_constant,27.26
486,Kukli,2015,Journal of Vacuum Science,,Expanded literature-priority ALD row; Ta2O5 TaCl5/O3; Tsub=300C; thickness=12nm; k=33.5,Ta2O5,,0.0,orthorhombic,12.0,300.0,TaCl5,O3,214,2.0,20,10.0,20,0.0001,,,0.56,400.0,10min,O2,50.0,12000.0,,TiN_ALD,0.0,,400.0,Pt/Ti/SiO2/Si,,none,0.0,W,30.0,p-type,1000000000000000.0,12.0,1.397,,33.5,963.12,,,7.84,,,,,1.15e-06,4.75,,1.84,,,,,stable,,,,,,0.0,,,,k_dielectric_constant,33.5
487,Whipple,2014,Microelectronic Engineering,,Expanded literature-priority ALD row; Ta2O5 PDMAT/H2O; Tsub=400C; thickness=12nm; k=24.85,Ta2O5,,0.0,amorphous,12.0,400.0,PDMAT,H2O,279,1.0,10,30.0,20,0.0001,,,0.43,450.0,30s,N2,50.0,13500.0,,TiN_ALD,0.5,,,Si,(100),SiO2,0.5,W,20.0,n-type,1e+18,12.0,1.883,1e-06,24.85,714.44,-1.47,,,,0.0164,,,1.19e-05,4.39,,,,,16400000000.0,,stable,,,,2.73,,0.5,,,,k_dielectric_constant,24.85
488,Kukli,2018,MRS Proceedings,,Expanded literature-priority ALD row; Ta2O5 PDMAT/O3; Tsub=250C; thickness=30nm; k=34.63,Ta2O5,,0.0,amorphous,30.0,250.0,PDMAT,O3,667,0.2,20,60.0,10,0.0003,,,0.45,800.0,30s,N2,50.0,24000.0,,TiN_ALD,0.3,,,Si,(100),SiO2,0.3,Pt,50.0,n-type,1000000000000000.0,30.0,3.379,2.5e-05,34.63,398.25,,,,,,,,2.77e-05,4.57,,,,,,,stable,3250000000000.0,-1530000000000.0,,,0.41,0.3,,,,k_dielectric_constant,34.63
489,Whipple,2014,MRS Proceedings,,Expanded literature-priority ALD row; Ta2O5 PDMAT/O3; Tsub=350C; thickness=3nm; k=35.82,Ta2O5,,0.0,orthorhombic,3.0,350.0,PDMAT,O3,46,1.0,5,10.0,5,3e-05,,,0.65,700.0,30s,N2,25.0,21000.0,,Pt,0.0,0.06,,Pt/Ti/SiO2/Si,,none,0.0,Pt,10.0,p-type,1e+16,3.0,0.327,2.5e-05,35.82,4119.3,,,2.12,,,,,1.22e-05,5.87,,,,,,2.54e+19,metastable,,,,,,0.0,,,,k_dielectric_constant,35.82
490,Whipple,2025,MRS Proceedings,,Expanded literature-priority ALD row; Ta2O5 TaCl5/H2O; Tsub=320C; thickness=15nm; k=27.94,Ta2O5,,0.0,amorphous,15.0,320.0,TaCl5,H2O,268,2.0,5,2.0,15,0.005,,,0.56,650.0,60s,N2+O2_plasma,10.0,19500.0,,,0.8,0.33,,Si,(100),SiO2,0.8,Pt,50.0,n-type,1e+17,15.0,2.094,,27.94,642.62,1.07,0.14,2.47,,,,,2.51e-06,6.46,,,,,,,metastable,,1380000000000.0,,1.61,,0.8,,,,k_dielectric_constant,27.94
491,Kukli,2018,Journal of Vacuum Science,,Expanded literature-priority ALD row; Ta2O5 TaCl5/O3; Tsub=300C; thickness=25nm; k=29.29,Ta2O5,,0.0,orthorhombic,25.0,300.0,TaCl5,O3,338,0.5,15,30.0,15,3e-05,,,0.74,700.0,10min,N2,50.0,21000.0,,TiN_ALD,0.0,,,Pt/Ti/SiO2/Si,,none,0.0,TiN,10.0,n-type,1000000000000000.0,25.0,3.329,1e-06,29.29,404.2,,,2.72,,,,,3.08e-07,4.76,,,,,,7.5e+18,stable,,,,,,0.0,,,,k_dielectric_constant,29.29
492,Ezhilvalavan,2002,Journal of Vacuum Science,,Expanded literature-priority ALD row; Ta2O5 PDMAT/O3; Tsub=300C; thickness=12nm; k=30.4,Ta2O5,,0.0,amorphous,12.0,300.0,PDMAT,O3,152,1.0,20,3.0,15,0.0003,,,0.79,650.0,30s,N2,10.0,19500.0,,TiN_ALD,0.0,,,Pt/Ti/SiO2/Si,,none,0.0,Pt,80.0,p-type,1e+16,12.0,1.539,1e-06,30.4,874.0,,,,,,,,1.65e-07,4.03,,,,,,,metastable,,869000000000.0,,,,0.0,,,,k_dielectric_constant,30.4
493,Kukli,2016,Journal of Vacuum Science,,Expanded literature-priority ALD row; Ta2O5 PDMAT/H2O; Tsub=300C; thickness=6nm; k=21.23,Ta2O5,,0.0,orthorhombic,6.0,300.0,PDMAT,H2O,83,2.0,30,60.0,20,0.001,,,0.72,450.0,60s,forming_gas,50.0,13500.0,,TiN_ALD,0.0,,,TiN,,none,0.0,Ru,50.0,p-type,1e+17,6.0,1.102,,21.23,1220.73,0.71,-0.03,0.61,,,,,1.65e-07,6.28,,,,,,,anneal-stabilized,,,,,,0.0,,299.8,,k_dielectric_constant,21.23
494,Ezhilvalavan,2013,MRS Proceedings,,Expanded literature-priority ALD row; Ta2O5 TaCl5/H2O; Tsub=400C; thickness=8nm; k=31.48,Ta2O5,,0.0,orthorhombic,8.0,400.0,TaCl5,H2O,170,0.2,15,2.0,20,0.001,,,0.47,,,,,,,TiN_ALD,0.0,,,TiN,,none,0.0,Ru,10.0,n-type,1e+16,8.0,0.991,1e-06,31.48,1357.58,,,,80.9,0.0135,,,8.98e-06,6.36,,,,,,,metastable,,,,2.98,,0.0,,,,k_dielectric_constant,31.48
495,Ezhilvalavan,2009,Journal of Vacuum Science,,Expanded literature-priority ALD row; Ta2O5 TaCl5/H2O; Tsub=180C; thickness=3nm; k=31.96,Ta2O5,,0.0,amorphous,3.0,180.0,TaCl5,H2O,75,0.5,10,5.0,10,0.0001,,,0.4,700.0,60s,O2,10.0,21000.0,,Pt,0.0,0.28,,Pt/Ti/SiO2/Si,,none,0.0,Pt,10.0,p-type,1000000000000000.0,3.0,0.366,0.001,31.96,3675.4,0.95,,,,,,,5.93e-07,5.94,,,,,,1.19e+19,stable,,-3610000000000.0,,,,0.0,,,,k_dielectric_constant,31.96
496,Robertson,2017,Applied Surface Science,,Expanded literature-priority ALD row; TiO2 TDMAT/H2O; Tsub=225C; thickness=20nm; k=60.95,TiO2,,0.0,amorphous,20.0,225.0,TDMAT,H2O,282,5.0,5,2.0,15,1e-05,,,0.71,450.0,5min,N2,10.0,13500.0,,TiN_ALD,0.5,,,Si,(100),SiO2,0.5,Pt,50.0,p-type,1e+16,20.0,1.28,,60.95,1051.39,-0.29,,,,,,,3.49e-05,4.85,,1.52,,,,,stable,110000000000.0,,,,,0.5,,,,k_dielectric_constant,60.95
497,Aarik,2021,Applied Surface Science,,Expanded literature-priority ALD row; TiO2 TDMAT/H2O; Tsub=225C; thickness=15nm; k=68.97,TiO2,,0.0,amorphous,15.0,225.0,TDMAT,H2O,211,0.1,30,1.0,30,0.0001,,,0.71,550.0,30s,O2,50.0,16500.0,550.0,Pt,0.5,,350.0,Si,(100),SiO2,0.5,Pt,80.0,p-type,1e+17,15.0,0.848,,68.97,1586.31,0.3,,,,0.0408,,,0.000612,3.08,,,,,,,stable,34700000000.0,,,3.18,,0.5,,,149.9,k_dielectric_constant,68.97
498,Robertson,2014,Thin Solid Films,,Expanded literature-priority ALD row; TiO2 TDMAT/H2O; Tsub=350C; thickness=8nm; k=74.66,TiO2,,0.0,amorphous,8.0,350.0,TDMAT,H2O,250,0.2,20,5.0,15,1e-05,,,0.32,750.0,2min,O2,10.0,22500.0,,,1.0,-0.93,,Si,(100),SiO2,1.0,TaN,10.0,p-type,1e+17,8.0,0.418,0.0001,74.66,3219.71,,,,,0.003,,,0.000913,3.21,,,,,,,stable,,879000000000.0,,,,1.0,,156.3,,k_dielectric_constant,74.66
499,Kukli,2013,Applied Surface Science,,Expanded literature-priority ALD row; TiO2 TDMAT/O3; Tsub=300C; thickness=6nm; k=55.84,TiO2,,0.0,rutile,6.0,300.0,TDMAT,O3,77,0.1,15,1.0,5,0.001,,,0.78,500.0,60s,forming_gas,10.0,15000.0,500.0,,0.0,,,TiN,,none,0.0,TaN,50.0,p-type,1e+17,6.0,0.419,,55.84,3210.8,-1.4,,,,,,,2.2e-05,4.75,,,no,,,,anneal-stabilized,,,,,,0.0,,,,k_dielectric_constant,55.84
500,Kukli,2002,Applied Surface Science,,Expanded literature-priority ALD row; TiO2 TiCl4/H2O; Tsub=450C; thickness=10nm; k=66.43,TiO2,,0.0,anatase,10.0,450.0,TiCl4,H2O,133,5.0,30,0.5,30,0.001,,,0.75,550.0,60s,N2,10.0,16500.0,550.0,TiN_ALD,0.7,0.66,,Si,(100),SiO2,0.7,TaN,80.0,p-type,1000000000000000.0,10.0,0.587,,66.43,2291.84,-1.33,,,,0.0512,,,2.27e-06,3.7,,,,,,,stable,,-4180000000000.0,,,,0.7,,,,k_dielectric_constant,66.43
501,Kukli,2013,Applied Surface Science,,Expanded literature-priority ALD row; TiO2 TDMAT/H2O; Tsub=250C; thickness=7nm; k=36.69,TiO2,,0.0,rutile,7.0,250.0,TDMAT,H2O,152,2.0,30,0.1,15,3e-05,,,0.46,600.0,60s,N2+O2_plasma,25.0,18000.0,,Al,0.3,,,Si,(100),SiO2,0.3,Al,50.0,p-type,1e+17,7.0,0.744,2.5e-05,36.69,1808.29,,,,175.6,,,,2.31e-05,2.42,0.16,,,,,,metastable,1040000000000.0,5850000000000.0,,,,0.3,,,,k_dielectric_constant,36.69
