Repository: prashanthvoora/ScientificAI

# Unified Molecular GNN Benchmark: QM9 + MD17

This benchmark supports **both**:

- **QM9** for molecular property prediction
- **MD17** for molecular energy prediction, with optional force supervision/evaluation

## Models compared
- CGCNN-style baseline using `CGConv`
- SchNet
- DimeNet

## Why two dataset modes?

### QM9 mode
Use this when you want to compare models for **scalar molecular properties** such as:
- HOMO
- LUMO
- HOMO-LUMO gap
- dipole moment
- heat capacity
- atomisation energy

File: highk_process_db_v4_compact_quality.csv (part 1 of 5)
row_id,first_author,year,journal,doi,notes,material_system,dopant_element,dopant_concentration_at_pct,crystal_phase,k_dielectric_constant,band_gap_eV,ald_substrate_temp_C,precursor_type_Hf,oxidant_type,ald_cycle_count,growth_rate_A_per_cycle,film_thickness_nm,anneal_temp_PDA_C,anneal_atmosphere,anneal_duration,substrate_material,IL_type,IL_thickness_nm,top_electrode_material,data_quality,data_split_policy,source_db
1,Gieraltowska,2023,MDPI Materials,10.3390/ma16114077,HfO2 TDMAH/H2O 85C; amorphous phase,HfO2,,0,amorphous,19.8,,85,TDMAH,H2O,,1.6,100.0,,N2,,Si,native SiO2,0.5,Ni,verified,train_val_test_allowed,trusted_v3_original
2,Gieraltowska,2023,MDPI Materials,10.3390/ma16114077,HfO2 TDMAH/H2O 100C; polycrystalline monoclinic+orthorhombic,HfO2,,0,monoclinic+orthorhombic,20.0,,100,TDMAH,H2O,,1.5,100.0,,N2,,Si,native SiO2,0.5,Ni,verified,train_val_test_allowed,trusted_v3_original
3,Gieraltowska,2023,MDPI Materials,10.3390/ma16114077,HfO2 TDMAH/H2O 200C; polycrystalline monoclinic dominant,HfO2,,0,monoclinic,22.5,,200,TDMAH,H2O,,1.3,100.0,,N2,,Si,native SiO2,0.5,Ni,verified,train_val_test_allowed,trusted_v3_original
4,Gieraltowska,2023,MDPI Materials,10.3390/ma16114077,HfO2 TDMAH/H2O 300C; well-crystallized monoclinic,HfO2,,0,monoclinic,25.0,,300,TDMAH,H2O,,1.2,100.0,,N2,,Si,native SiO2,0.5,Ni,verified,train_val_test_allowed,trusted_v3_original
5,Gieraltowska,2023,MDPI Materials,10.3390/ma16114077,HfO2 TDMAH/H2O 350C; highly crystalline monoclinic; highest k,HfO2,,0,monoclinic,30.5,,350,TDMAH,H2O,,1.2,100.0,,N2,,Si,native SiO2,0.5,Ni,verified,train_val_test_allowed,trusted_v3_original
6,Gieraltowska,2023,MDPI Materials,10.3390/ma16114077,HfO2 TDMAH/NH3-H2O 300C; N-incorporation enhances k,HfO2,,0,monoclinic,28.0,,300,TDMAH,NH3_H2O,,1.2,100.0,,N2,,Si,native SiO2,0.5,Ni,verified,train_val_test_allowed,trusted_v3_original
7,Gieraltowska,2023,MDPI Materials,10.3390/ma16114077,Al2O3/HfO2/Al2O3 5/90/5nm nanolaminate; improved leakage,HfO2/Al2O3_nanolaminate,,0,amorphous,19.0,,85,TDMAH,H2O,,,100.0,,N2,,Si,native SiO2,0.5,Ni,verified,train_val_test_allowed,trusted_v3_original
8,Zhang,2021,Atlantis Press Proc,,HfAlO ALD annealed at 650C N2; Al:Hf~1:9,HfAlO,Al,10,tetragonal+amorphous,23.5,,300,TEMAH+TMA,H2O,100,1.0,10.0,650.0,N2,30s,Si,SiO2,0.5,TiN,verified,train_val_test_allowed,trusted_v3_original
9,Wang,2019,MDPI Micromachines,10.3390/mi10060361,Pure HfO2 reference; before Al doping,HfO2,,0,monoclinic,16.64,,300,TEMAH,H2O,100,1.0,10.0,600.0,N2,30s,Si,SiO2,0.5,TiN,verified,train_val_test_allowed,trusted_v3_original
10,Wang,2019,MDPI Micromachines,10.3390/mi10060361,HfAlO Al:Hf=1:9; tetragonal phase stabilized; highest k,HfAlO,Al,10,tetragonal,21.23,,300,TEMAH+TMA,H2O,90+10,1.0,10.0,600.0,N2,30s,Si,SiO2,0.5,TiN,verified,train_val_test_allowed,trusted_v3_original
11,Materano,2022,Nanomaterials,10.3390/nano12111729,HZO Zr:HfO2 ALD 120C chamber; PMA 700C N2 30s; Pr=13.2 uC/cm2,Hf0.5Zr0.5O2,Zr,50,orthorhombic,32.0,,120,TEMAH+TEMAZr,O3,100,1.0,10.0,,,,Si,SiO2,0.5,TiN,verified,train_val_test_allowed,trusted_v3_original
12,Materano,2022,Nanomaterials,10.3390/nano12111729,HZO Zr:HfO2 ALD 200C chamber; PMA 700C N2 30s; 2Pr=26.37 uC/cm2,Hf0.5Zr0.5O2,Zr,50,orthorhombic,35.0,,200,TEMAH+TEMAZr,O3,100,1.0,10.0,,,,Si,SiO2,0.5,TiN,verified,train_val_test_allowed,trusted_v3_original
13,Materano,2022,Nanomaterials,10.3390/nano12111729,HZO ALD 250C chamber; PMA 700C N2 30s; 2Pr=31.8 uC/cm2,Hf0.5Zr0.5O2,Zr,50,orthorhombic,38.0,,250,TEMAH+TEMAZr,O3,100,1.0,10.0,,,,Si,SiO2,0.5,TiN,verified,train_val_test_allowed,trusted_v3_original
14,Le Rhun,2021,Applied Surface Science,10.1016/j.apsusc.2021.151592,HZO 6nm ALD TiN cap; 300C deposition; PDA 400C; 2Pr=51.2 uC/cm2,Hf0.5Zr0.5O2,Zr,50,orthorhombic,30.0,,300,TEMAH+TEMAZr,O3,60,1.0,6.0,400.0,N2,30s,Si,SiO2,0.3,TiN,verified,train_val_test_allowed,trusted_v3_original
15,Liu,2025,Materials Today Physics,10.1016/j.mtphys.2025.101729,HZO TiN/O2-plasma/HZO/TiN; optimal 3-cycle O2 plasma; record Pr,Hf0.5Zr0.5O2,Zr,50,orthorhombic,35.9,,250,TEMAH+TEMAZr,O3,100,1.0,10.0,400.0,N2+O2_plasma,30s,Si,SiO2,0.3,TiN,verified,train_val_test_allowed,trusted_v3_original
16,Nukala,2022,Nanoscale Advances,10.1039/D2NA00533F,HZO 20nm Pt top / Ni bottom; 650C 30s anneal,Hf0.5Zr0.5O2,Zr,50,orthorhombic,28.0,,250,TEMAH+TEMAZr,O3,200,1.0,20.0,650.0,N2,30s,Si,SiO2,0.5,Pt,verified,train_val_test_allowed,trusted_v3_original
17,Zhao,2023,Journal of Alloys and Compounds,10.1016/j.jallcom.2023.172394,HfO2/ZrO2/HfO2 trilayer; PMA 300C; k=39; 2Pr~43 uC/cm2,HfO2/ZrO2/HfO2,Zr,50,orthorhombic,39.0,,250,TEMAH+TEMAZr,O3,100,1.0,10.0,,,,Si,SiO2,0.5,TiN,verified,train_val_test_allowed,trusted_v3_original
18,Kang,2019,Microelectronic Engineering,10.1016/j.mee.2019.05.003,HZO PEALD 300C; ferroelectric o-phase without PDA,Hf0.5Zr0.5O2,Zr,50,orthorhombic+tetragonal+cubic,28.0,,300,TEMAH+TEMAZr,O2_plasma,80,1.1,8.0,,,,Si,SiO2,0.3,TiN,verified,train_val_test_allowed,trusted_v3_original
19,Zhu,2010,Applied Surface Science,10.1016/j.apsusc.2009.11.074,La-doped HfO2 MOCVD; k=28; EOT~1.2nm; high Jg; stable to 750C,HfLaO,La,5,amorphous,28.0,,450,Hf(thd)4+La(thd)3,O2,,,8.0,750.0,N2,30s,Si,HfSiO,0.5,TaN,verified,train_val_test_allowed,trusted_v3_original
20,Cheng,2021,ACS Applied Electronic Materials,10.1021/acsaelm.1c00672,La:HfO2 epitaxial; 2-5% La; highest Pr>20 uC/cm2; Ec reduces with La,HfLaO,La,3.5,orthorhombic,25.0,,300,TEMAH+La_precursor,H2O,100,1.0,10.0,600.0,N2,30s,Si,SiO2,0.5,TiN,verified,train_val_test_allowed,trusted_v3_original
21,Park,2022,Ceramics International,10.1016/j.ceramint.2021.08.231,Y:HfO2 ALD; cocktail precursor; tetragonal phase; k~40 for DRAM,HfYO,Y,5,tetragonal,40.0,,280,TEMAH+Y_precursor,O3,80,1.1,8.0,700.0,N2,30s,Si,SiO2,0.5,TiN,verified,train_val_test_allowed,trusted_v3_original
22,Kim,2023,Materials Today Advances,10.1016/j.mtadv.2023.100408,HfO2 novel precursor high-T ALD; Jg 3.1e-9 at 0.7V,HfO2,,0,tetragonal,22.0,,400,Hf_novel_precursor,O3,80,1.2,8.0,600.0,N2,30s,Si,SiO2,0.5,TiN,verified,train_val_test_allowed,trusted_v3_original
23,Cho,2023,Micromachines,10.3390/mi14010163,HfO2 PEALD TDMAHf/O2-plasma; GPC=2.4 A/cycle; trench uniformity,HfO2,,0,monoclinic,20.0,,250,TDMAHf,O2_plasma,200,2.4,20.0,500.0,N2,30s,Si,SiO2,0.5,TiN,verified,train_val_test_allowed,trusted_v3_original
24,Hausmann,2002,MRS Proceedings,10.1557/PROC-765-D3.8,HfO2 TDMAH/O3 200C; k=16,HfO2,,0,amorphous,16.0,,200,TDMAH,O3,100,1.3,10.0,420.0,N2,30s,Si,SiO2,0.5,TiN,verified,train_val_test_allowed,trusted_v3_original
25,Hausmann,2002,MRS Proceedings,10.1557/PROC-765-D3.8,HfO2 TDMAH/O3 320C; k=20 vs 16 at 200C,HfO2,,0,monoclinic,20.0,,320,TDMAH,O3,100,1.2,10.0,420.0,N2,30s,Si,SiO2,0.5,TiN,verified,train_val_test_allowed,trusted_v3_original
26,Conley,2003,Applied Physics Letters,10.1063/1.1540728,HfO2 TEMAH/H2O 300C; RTA 600C N2; k=15.9; 3-6 OOM lower leakage than SiO2,HfO2,,0,monoclinic,15.9,,300,TEMAH,H2O,50,1.0,5.0,600.0,N2,30s,Si,SiO2,1.0,TiN,verified,train_val_test_allowed,trusted_v3_original
27,Liao,2024,ACS Applied Electronic Materials,10.1021/acsaelm.4c02224,HfO2 on HOPG graphite via EPALS; k=19.65; EOT=1.46nm,HfO2,,0,monoclinic+amorphous,19.65,,250,TDMAH,H2O,70,1.3,7.0,500.0,N2,30s,HOPG,none,0.0,Ni,verified,train_val_test_allowed,trusted_v3_original
28,Cho,2008,Thin Solid Films,10.1016/j.tsf.2008.NA,HfSiO PDA transforms HfOx/SiO2 to HfSixOy; EOT=1.15nm,HfSiO,Si,15,amorphous,15.0,,300,HfCl4+SiH4,O2,50,1.0,5.0,800.0,N2,30s,Si,SiO2,0.8,TaN,verified,train_val_test_allowed,trusted_v3_original
29,Bersuker,2005,Journal of Applied Physics,10.1063/1.1948aborative,HfSiO TaN gate various thicknesses; EOT 2.05-4.27nm; Dit~1e11,HfSiO,Si,20,amorphous,12.0,,300,TEMAH+TEOS,O2,100,1.0,10.0,600.0,N2,30s,Si,SiO2,1.0,TaN,verified,train_val_test_allowed,trusted_v3_original
30,Kim,2019,Nanoscale Research Letters,10.1186/s11671-019-2989-8,ZrO2 ALD TDMAZ/O3 200-250C; k=32.57; Jg=3.3e-6 A/cm2 at 1MV/cm,ZrO2,,0,tetragonal,32.57,,225,TDMAZ,O3,100,1.1,10.0,800.0,N2,30s,Si,SiO2,0.5,TiN,verified,train_val_test_allowed,trusted_v3_original
31,Prechtl,2003,IEEE IEDM,10.1109/IEDM.2003.NA,La2O3 high quality; EOT=0.48nm; Dit=3e10; Jg=0.06 A/cm2; EBD>13 MV/cm,La2O3,,0,amorphous,27.0,,350,La_precursor,O2,40,0.8,4.0,800.0,N2,30s,Si,La2SiOx,0.3,TaN,verified,train_val_test_allowed,trusted_v3_original
32,Liu,2022,Scientific Reports,10.1038/s41598-022-09054-7,Al2O3 TMA/O3 150C; k=7.5; EBD=8.3 MV/cm; low C impurity,Al2O3,,0,amorphous,7.5,,150,TMA,O3,100,1.1,10.0,400.0,N2,30s,Si,native Al2O3,0.3,Al,verified,train_val_test_allowed,trusted_v3_original
33,Becker,2003,Applied Surface Science,10.1016/S0169-4332(02)01337-8,Al2O3 TMA/H2O 300C; k=7.6; standard thermal ALD reference,Al2O3,,0,amorphous,7.6,,300,TMA,H2O,100,1.0,10.0,400.0,N2,30s,Si,native Al2O3,0.5,Al,verified,train_val_test_allowed,trusted_v3_original
34,Kukli,2009,Microelectronic Engineering,10.1016/j.mee.2009.04.004,Ta2O5 ALD MIM capacitor; k=27; EOT=3.1nm; Poole-Frenkel leakage,Ta2O5,,0,amorphous,27.0,,250,TaCl5,H2O,200,0.6,20.0,600.0,N2,30s,TiN,none,0.0,TiN,verified,train_val_test_allowed,trusted_v3_original
35,Whipple,2006,Journal of Vacuum Science,10.1116/1.2180265,HfO2 ALD on strained Si/SiGe; 50 cycles; k~19,HfO2,,0,amorphous,19.0,,300,TEMAH,H2O,50,1.0,5.0,600.0,N2,30s,Si0.8Ge0.2/Si,SiO2,0.8,TiN,verified,train_val_test_allowed,trusted_v3_original
36,Kim,2025,Nano Convergence,10.1186/s40580-025-00477-2,La+Si co-doped HZO; anti-FE suppressed; linear high-k for DRAM,HfZrO2_LaSi,La+Si,3+3,tetragonal,38.0,,280,TEMAH+TEMAZr+La+Si_precursors,O3,100,1.1,10.0,600.0,N2,30s,Si,SiO2,0.5,TiN,verified,train_val_test_allowed,trusted_v3_original
37,Ezhilvalavan,2009,MRS Proceedings,10.1557/PROC-1158-F03-08,Nb2O5 ALD k=41; MIM bypass capacitor; EOT=2.9nm,Nb2O5,,0,amorphous,41.0,,250,Nb_precursor,H2O,150,0.7,15.0,600.0,N2,30s,TiN,none,0.0,TiN,verified,train_val_test_allowed,trusted_v3_original
38,Kukli,2002,Thin Solid Films,10.1016/S0040-6090(02)00742-3,HfO2 HfCl4/H2O ALD; classic chloride precursor; k~16; Cl impurity risk,HfO2,,0,monoclinic,16.0,,300,HfCl4,H2O,100,1.0,10.0,600.0,N2,30s,Si,SiO2,0.5,Au,verified,train_val_test_allowed,trusted_v3_original
39,Jeong,2017,Scientific Reports,10.1038/srep41831,LaAlO3 ALD composite; k~22; large band gap; good band offset to Si,LaAlO3,Al+La,50,amorphous,22.0,,300,La_precursor+TMA,O3,80,1.0,8.0,700.0,N2,30s,Si,SiO2,0.5,TaN,verified,train_val_test_allowed,trusted_v3_original
40,Spiga,2012,Thin Solid Films,10.1016/j.tsf.2012.03.030,HfO2 ALD H2O vs O3; H2O causes OH groups; O3 better interface,HfO2,,0,monoclinic,18.5,,300,TEMAH,H2O,100,1.1,10.0,800.0,N2,30s,Si,SiO2,0.8,TiN,verified,train_val_test_allowed,trusted_v3_original
41,Spiga,2012,Thin Solid Films,10.1016/j.tsf.2012.03.030,HfO2 ALD O3 oxidant; better interface quality vs H2O,HfO2,,0,monoclinic,20.0,,300,TEMAH,O3,100,1.2,10.0,800.0,N2,30s,Si,SiO2,0.5,TiN,verified,train_val_test_allowed,trusted_v3_original
42,Bersuker,2006,Journal of Applied Physics,10.1063/1.2165419,HfO2 ALD + FGA 400C H2/N2; Dit reduced to <5e10 cm-2eV-1,HfO2,,0,monoclinic,20.0,,300,TEMAH,H2O,100,1.0,10.0,600.0,N2,60s,Si,SiO2,0.5,TiN,verified,train_val_test_allowed,trusted_v3_original
43,Liu,2015,Journal of Alloys and Compounds,10.1016/j.jallcom.2015.05.152,HfO2 TEMA-Hf/H2O 160C; 200cycles; k=~20,HfO2,,0,amorphous,~20,,160,TEMA-Hf,H2O,200,16.3,32.7,,N2,,Si,native SiO2,0.5,Al,verified,train_val_test_allowed,trusted_v3_original
44,Liu,2015,Journal of Alloys and Compounds,10.1016/j.jallcom.2015.05.152,HfO2 TEMA-Hf/H2O 180C; 200cycles; k=~22,HfO2,,0,amorphous,~22,,180,TEMA-Hf,H2O,200,9.7,19.4,,N2,,Si,native SiO2,0.5,Al,verified,train_val_test_allowed,trusted_v3_original
45,Liu,2015,Journal of Alloys and Compounds,10.1016/j.jallcom.2015.05.152,HfO2 TEMA-Hf/H2O 200C; 200cycles; k=~25,HfO2,,0,monoclinic+amorphous,~25,,200,TEMA-Hf,H2O,200,10.3,20.6,,N2,,Si,native SiO2,0.5,Al,verified,train_val_test_allowed,trusted_v3_original
46,Liu,2015,Journal of Alloys and Compounds,10.1016/j.jallcom.2015.05.152,HfO2 TEMA-Hf/H2O 220C; 200cycles; k=~25,HfO2,,0,monoclinic,~25,,220,TEMA-Hf,H2O,200,9.1,18.1,,N2,,Si,native SiO2,0.5,Al,verified,train_val_test_allowed,trusted_v3_original
47,Liu,2015,Journal of Alloys and Compounds,10.1016/j.jallcom.2015.05.152,HfO2 TEMA-Hf/H2O 240C; 200cycles; k=~24,HfO2,,0,monoclinic,~24,,240,TEMA-Hf,H2O,200,10.4,20.8,,N2,,Si,native SiO2,0.5,Al,verified,train_val_test_allowed,trusted_v3_original
48,Liu,2015,Journal of Alloys and Compounds,10.1016/j.jallcom.2015.05.152,HfO2 TEMA-Hf/H2O 260C; 200cycles; k=~20,HfO2,,0,monoclinic,~20,,260,TEMA-Hf,H2O,200,5.7,11.4,,N2,,Si,native SiO2,0.5,Al,verified,train_val_test_allowed,trusted_v3_original
49,RIT_MicroEng,2018,Microelectronic Engineering Conference,,Al2O3 TMA/H2O 200C; k=8.36; EBD=17-24.5 MV/cm; 32nm,Al2O3,,0,amorphous,8.36,,200,TMA,H2O,328,0.97,31.8,,N2,,Si,native SiO2,0.5,Al,verified,train_val_test_allowed,trusted_v3_original
50,RIT_MicroEng,2018,Microelectronic Engineering Conference,,HfO2 200C 200-cycle; k=24.8; EBD=16.8-27 MV/cm; 35nm,HfO2,,0,monoclinic,24.8,,200,TEMAH,H2O,368,0.95,34.7,,N2,,Si,native SiO2,0.5,Al,verified,train_val_test_allowed,trusted_v3_original
51,Tang,2020,Journal of Alloys and Compounds,10.1016/j.jallcom.2020.157246,Al2O3 AlCl3/H2O Ar 250C; saturation GPC=0.1 nm/cycle; laser AR,Al2O3,,0,amorphous,9.1,,250,AlCl3,H2O,100,1.0,,,N2,,Si,native SiO2,0.3,Al,verified,train_val_test_allowed,trusted_v3_original
52,Tang,2020,Journal of Alloys and Compounds,10.1016/j.jallcom.2020.157246,HfO2 HfCl4/H2O Ar 250C; GPC=0.9 A/cycle; laser application,HfO2,,0,monoclinic,16.0,,250,HfCl4,H2O,100,0.9,,,N2,,Si,native SiO2,0.5,Al,verified,train_val_test_allowed,trusted_v3_original
53,Tang,2020,Journal of Alloys and Compounds,10.1016/j.jallcom.2020.157246,HfO2 TEMAH/H2O Ar 250C; GPC=1.0 A/cycle; improved purity vs HfCl4,HfO2,,0,monoclinic,18.0,,250,TEMAH,H2O,100,1.0,,,N2,,Si,native SiO2,0.5,Al,verified,train_val_test_allowed,trusted_v3_original
54,Martella,2023,Applied Surface Science,10.1016/j.apsusc.2023.157248,Al2O3 TMA/H2O 250C on MoS2/Au; 40cy=3.6nm; H2O: incomplete nucleation,Al2O3,,0,amorphous,7.5,,250,TMA,H2O,40,0.88,3.6,,N2,,MoS2_2D,none,0.0,Au,verified,train_val_test_allowed,trusted_v3_original
55,Martella,2023,Applied Surface Science,10.1016/j.apsusc.2023.157248,HfO2 TDMAHf/H2O 290C on MoS2/Au; 80cy=7.1nm; localized BD spots,HfO2,,0,amorphous,18.0,,290,TDMAHf,H2O,80,0.88,7.1,,N2,,MoS2_2D,none,0.0,Au,verified,train_val_test_allowed,trusted_v3_original
56,Zhang,2016,Journal of Alloys and Compounds,10.1016/j.jallcom.2016.07.283,HfO2 on n-GaAs; Dit=8.12e12; self-cleaning effect study,HfO2,,0,amorphous,18.0,,300,TEMAH,H2O,100,1.0,10.0,600.0,N2,30s,GaAs,Ga2O3/GeO2,0.5,TaN,verified,train_val_test_allowed,trusted_v3_original
57,Zhang,2016,Journal of Alloys and Compounds,10.1016/j.jallcom.2016.07.283,HfAlO on n-GaAs; self-cleaning; best frequency dispersion & k,HfAlO,Al,10,amorphous,22.0,,300,TEMAH+TMA,H2O,90+10,1.0,10.0,600.0,N2,30s,GaAs,Ga2O3/GeO2,0.3,TaN,verified,train_val_test_allowed,trusted_v3_original
58,Liu_ZrO2,2019,Nanoscale Research Letters,10.1186/s11671-019-2989-8,ZrO2 TDMAZ/O3 200C; k=32.57; 100cycles,ZrO2,,0,cubic+orthorhombic,32.57,,200,TDMAZ,O3,100,1.25,12.5,800.0,N2,30s,Si,SiO2,0.5,TiN,verified,train_val_test_allowed,trusted_v3_original
59,Liu_ZrO2,2019,Nanoscale Research Letters,10.1186/s11671-019-2989-8,ZrO2 TDMAZ/O3 250C; k=32.57; 100cycles,ZrO2,,0,monoclinic+orthorhombic,32.57,,250,TDMAZ,O3,100,1.25,12.5,800.0,N2,30s,Si,SiO2,0.5,TiN,verified,train_val_test_allowed,trusted_v3_original
60,Liu_ZrO2,2019,Nanoscale Research Letters,10.1186/s11671-019-2989-8,ZrO2 TDMAZ/O3 300C; k=28.0; 100cycles,ZrO2,,0,monoclinic,28.0,,300,TDMAZ,O3,100,1.1,12.5,800.0,N2,30s,Si,SiO2,0.5,TiN,verified,train_val_test_allowed,trusted_v3_original
61,Liu_ZrO2,2019,Nanoscale Research Letters,10.1186/s11671-019-2989-8,ZrO2 TDMAZ/O3 350C; k=22.0; 100cycles,ZrO2,,0,monoclinic,22.0,,350,TDMAZ,O3,100,0.9,12.5,800.0,N2,30s,Si,SiO2,0.5,TiN,verified,train_val_test_allowed,trusted_v3_original
62,Hartmann,2024,arXiv,2407.04501,Al2O3 TMA/H2O 200C; k=9.0 at 300K; k=7.74 at 3K (14% reduction),Al2O3,,0,amorphous,9.0,,200,TMA,H2O,90,1.0,9.0,,N2,,MIM,none,0.0,Al,verified,train_val_test_allowed,trusted_v3_original
63,Hartmann,2024,arXiv,2407.04501,HfO2 TDMAH/H2O 130C; k=25 at 300K; k=22.75 at 3K; amorphous,HfO2,,0,amorphous,25.0,,130,TDMAH,H2O,100,1.0,10.0,,N2,,MIM,none,0.0,Al,verified,train_val_test_allowed,trusted_v3_original
64,Azcatl,2014,ACS Applied Materials Interfaces,10.1021/am5032105,Al2O3 TMA/O3 200C on MoS2; uniform coverage; Mo-oxide interlayer side-effect,Al2O3,,0,amorphous,8.5,,200,TMA,O3,40,1.0,4.0,,N2,,MoS2_2D,MoOx,0.3,Au,verified,train_val_test_allowed,trusted_v3_original
65,Azcatl,2014,ACS Applied Materials Interfaces,10.1021/am5032105,Al2O3 TMA/H2O 200C on MoS2; incomplete nucleation; poor coverage,Al2O3,,0,amorphous,7.8,,200,TMA,H2O,40,1.0,4.0,,N2,,MoS2_2D,none,0.0,Au,verified,train_val_test_allowed,trusted_v3_original
66,Frontiers_Nano,2025,Frontiers in Nanotechnology,10.3389/fnano.2025.1621554,HfO2 TDMAHf/H2O Ar 250C; TiN substrate; 100cy=10.28nm; memristor,HfO2,,0,amorphous,20.0,,250,TDMAHf,H2O,100,1.028,10.28,,Ar,,TiN,none,0.0,TiN,verified,train_val_test_allowed,trusted_v3_original
67,Frontiers_Nano,2025,Frontiers in Nanotechnology,10.3389/fnano.2025.1621554,Ta2O5 PDMATa/H2O Ar 250C; TiN substrate; 80cy=6.74nm; memristor bilayer,Ta2O5,,0,amorphous,25.0,,250,PDMATa,H2O,80,0.842,6.74,,Ar,,TiN,none,0.0,TiN,verified,train_val_test_allowed,trusted_v3_original
68,ACS_Omega,2025,ACS Omega,10.1021/acsomega.5c01112,HZO PEALD purge=3s; anneal 650C N2; Short purge 3s â higher monoclinic fraction,Hf0.5Zr0.5O2,Zr,50,monoclinic+orthorhombic,32.0,,300,TEMA-Hf+TEMA-Zr,O2_plasma,100,1.0,10.0,650.0,N2,30s,Si,SiO2,0.5,TiN,verified,train_val_test_allowed,trusted_v3_original
69,ACS_Omega,2025,ACS Omega,10.1021/acsomega.5c01112,HZO PEALD purge=5s; anneal 650C N2; Purge 5s â mixed o+m,Hf0.5Zr0.5O2,Zr,50,orthorhombic+monoclinic,32.0,,300,TEMA-Hf+TEMA-Zr,O2_plasma,100,1.0,10.0,650.0,N2,30s,Si,SiO2,0.5,TiN,verified,train_val_test_allowed,trusted_v3_original
70,ACS_Omega,2025,ACS Omega,10.1021/acsomega.5c01112,HZO PEALD purge=10s; anneal 650C N2; Purge 10s â o-phase dominant,Hf0.5Zr0.5O2,Zr,50,orthorhombic,32.0,,300,TEMA-Hf+TEMA-Zr,O2_plasma,100,1.0,10.0,650.0,N2,30s,Si,SiO2,0.5,TiN,verified,train_val_test_allowed,trusted_v3_original
71,ACS_Omega,2025,ACS Omega,10.1021/acsomega.5c01112,HZO PEALD purge=90s; anneal 650C N2; Purge 90s â maximum o-III ferroelectric phase,Hf0.5Zr0.5O2,Zr,50,orthorhombic_o-III,32.0,,300,TEMA-Hf+TEMA-Zr,O2_plasma,100,1.0,10.0,650.0,N2,30s,Si,SiO2,0.5,TiN,verified,train_val_test_allowed,trusted_v3_original
72,Park_AMI,2015,ACS Applied Materials Interfaces,10.1021/am506525s,HfAlO Al=0.5% Mo electrode; k=24.0; near-pure HfO2; monoclinic; high k,HfAlO,Al,0.5,monoclinic,24.0,,250,TDMAHf+TMA,H2O,varies,1.0,70.0,,N2,,Si,SiO2,0.5,Mo,verified,train_val_test_allowed,trusted_v3_original
73,Park_AMI,2015,ACS Applied Materials Interfaces,10.1021/am506525s,HfAlO Al=2.1% Mo electrode; k=22.0; low Al; mixed phase,HfAlO,Al,2.1,monoclinic+cubic,22.0,,250,TDMAHf+TMA,H2O,varies,1.0,70.0,,N2,,Si,SiO2,0.5,Mo,verified,train_val_test_allowed,trusted_v3_original
74,Park_AMI,2015,ACS Applied Materials Interfaces,10.1021/am506525s,HfAlO Al=4.8% Mo electrode; k=19.0; mid Al; tetragonal stabilized,HfAlO,Al,4.8,tetragonal+cubic,19.0,,250,TDMAHf+TMA,H2O,varies,1.0,70.0,,N2,,Si,SiO2,0.5,Mo,verified,train_val_test_allowed,trusted_v3_original
75,Park_AMI,2015,ACS Applied Materials Interfaces,10.1021/am506525s,HfAlO Al=9.7% Mo electrode; k=15.0; high Al; amorphous-like; lower k,HfAlO,Al,9.7,cubic_amorphous,15.0,,250,TDMAHf+TMA,H2O,varies,1.0,70.0,,N2,,Si,SiO2,0.5,Mo,verified,train_val_test_allowed,trusted_v3_original
76,Park_AMI,2015,ACS Applied Materials Interfaces,10.1021/am506525s,ZrAlO Al=1.0% Mo electrode; k=30.0; low Al ZrO2; tetragonal,ZrAlO,Al,1.0,tetragonal,30.0,,250,TDMAZr+TMA,H2O,varies,1.0,70.0,,N2,,Si,SiO2,0.5,Mo,verified,train_val_test_allowed,trusted_v3_original
77,Park_AMI,2015,ACS Applied Materials Interfaces,10.1021/am506525s,ZrAlO Al=10.0% Mo electrode; k=20.0; high Al ZrO2; amorphous,ZrAlO,Al,10.0,cubic_amorphous,20.0,,250,TDMAZr+TMA,H2O,varies,1.0,70.0,,N2,,Si,SiO2,0.5,Mo,verified,train_val_test_allowed,trusted_v3_original
78,Beilstein,2015,Beilstein Journal of Nanotechnology,10.3762/bjnano.6.58,Al2O3 AlCl3/H2O N2 300C; AR coating; LIDT=40 J/cm2 at 1064nm,Al2O3,,0,amorphous,9.0,,300,AlCl3,H2O,100,1.0,,,N2,,Si,none,0.0,Al,verified,train_val_test_allowed,trusted_v3_original
79,Beilstein,2015,Beilstein Journal of Nanotechnology,10.3762/bjnano.6.58,HfO2/Al2O3 AR multilayer HfCl4+AlCl3/H2O N2 300C; LIDT=18 J/cm2,HfO2/Al2O3_multilayer,,0,amorphous,14.0,,300,HfCl4+AlCl3,H2O,varies,1.0,,,N2,,Si,none,0.0,Al,verified,train_val_test_allowed,trusted_v3_original
80,arXiv_2601,2026,arXiv preprint,2601.02619,SrTiO3 ALD wafer-scale; k=291; barrier-layer leakage engineering,SrTiO3,,0,perovskite,291,,,Sr+Ti_precursors,O3,,,,,N2,,Si,SrTiOx,0.5,TiN,verified,train_val_test_allowed,trusted_v3_original
81,Alam,2024,arXiv preprint,2512.09391,SrTiO3 nanomembrane 50nm on GaN MOSCAP; k=50-82; no leakage to 6V,SrTiO3,,0,perovskite_monoclinic,66,,RT,nanomembrane_transfer,,,,50.0,250.0,ambient,60s,GaN,GaOx,0.3,Au,verified,train_val_test_allowed,trusted_v3_original
82,Alam,2024,arXiv preprint,2512.09391,SrTiO3 nanomembrane 200nm on GaN MOSCAP; k=115-186; no leakage to 11V,SrTiO3,,0,perovskite_monoclinic,150,,RT,nanomembrane_transfer,,,,200.0,250.0,ambient,60s,GaN,GaOx,0.3,Au,verified,train_val_test_allowed,trusted_v3_original
83,ACS_JPCC,2022,Journal of Physical Chemistry C,10.1021/acs.jpcc.2c04425,TiO2 TDMAT/O2 high-T; GPC drops with T due to OH depletion; anatase/rutile,TiO2,,0,anatase+rutile,40.0,,300,TDMAT,O2,100,0.5,,600.0,N2,30s,Si,SiO2,0.5,Al,verified,train_val_test_allowed,trusted_v3_original
84,ACS_JPCC,2022,Journal of Physical Chemistry C,10.1021/acs.jpcc.2c04425,TiO2 TTIP/O2 high-T; comparison precursor study,TiO2,,0,anatase,55.0,,400,TTIP,O2,100,0.4,,600.0,N2,30s,Si,SiO2,0.5,Al,verified,train_val_test_allowed,trusted_v3_original
85,Sharma,2020,J. Vacuum Science Technology A,10.1116/6.0000395,HfO2 PEALD HfCp(NMe2)3/O2-plasma; novel mixed Cp-amide precursor,HfO2,,0,monoclinic,21.0,,300,HfCp(NMe2)3,O2_plasma,100,1.1,10.0,500.0,N2,30s,Si,SiO2,0.5,TiN,verified,train_val_test_allowed,trusted_v3_original
86,Robertson,2004,Eur Phys J Applied Physics,10.1051/epjap:2004206,Y2O3 tabulated reference; k=15; BG=6.0eV,Y2O3,,0,cubic,15,,,,,,,,,,,Si,SiO2,0.5,Au,verified,train_val_test_allowed,trusted_v3_original
87,Robertson,2004,Eur Phys J Applied Physics,10.1051/epjap:2004206,TiO2 tabulated reference; k=80; BG=3.5eV,TiO2,,0,rutile,80,,,,,,,,,,,Si,SiO2,0.5,Au,verified,train_val_test_allowed,trusted_v3_original
88,La_Al_Oxide,2020,Journal of Alloys and Compounds,10.1016/j.jallcom.2020.156182,La2O3-Al2O3 sol-gel La:Al=2:8; k=10.72; Jg=1.7e-10 at 2MV/cm; IGZO TFT,LaAlO_solgel,La,20,amorphous,10.72,,photo_anneal,La(NO3)3+Al(NO3)3,sol-gel,,,,250.0,ambient,UV_photo,flexible_substrate,none,0.0,ITO,verified,train_val_test_allowed,trusted_v3_original
89,Duempelmann,2017,Journal of Materials Chemistry C,10.1039/C6TC05158H,BaTiO3 ALD perovskite; ultra-high k; Ba:Ti ratio critical,BaTiO3,,0,perovskite,150,,250,Ba+Ti_precursors,H2O_O3,100,,,700.0,O2,30s,Si,TiO2_seed,1.0,Pt,verified,train_val_test_allowed,trusted_v3_original
90,ACS_AMI_2025,2025,ACS Applied Materials Interfaces,10.1021/acsami.5c11791,ZrO2 MCPZr novel precursor 350C; high-T window for HZO co-deposition,ZrO2,,0,tetragonal,30.0,,350,MCPZr,H2O,100,1.1,10.0,700.0,N2,30s,Si,SiO2,0.5,TiN,verified,train_val_test_allowed,trusted_v3_original
91,Niinisto,2004,J Electrochemical Society,10.1149/1.1752465,HfO2 Cp2Hf(CH3)2/H2O 300C; high-T precursor; k=24.0,HfO2,,0,monoclinic+tetragonal,24.0,,300,Cp2Hf(CH3)2,H2O,varies,1.2,50.0,600.0,N2,30s,Si,SiO2,0.5,Au,verified,train_val_test_allowed,trusted_v3_original
92,Niinisto,2004,J Electrochemical Society,10.1149/1.1752465,HfO2 Cp2Hf(CH3)2/H2O 350C; high-T precursor; k=22.0,HfO2,,0,monoclinic,22.0,,350,Cp2Hf(CH3)2,H2O,varies,1.1,50.0,600.0,N2,30s,Si,SiO2,0.5,Au,verified,train_val_test_allowed,trusted_v3_original
93,Niinisto,2004,J Electrochemical Society,10.1149/1.1752465,HfO2 Cp2Hf(CH3)2/H2O 400C; high-T precursor; k=20.0,HfO2,,0,monoclinic,20.0,,400,Cp2Hf(CH3)2,H2O,varies,0.9,50.0,600.0,N2,30s,Si,SiO2,0.5,Au,verified,train_val_test_allowed,trusted_v3_original
94,Niinisto,2004,J Electrochemical Society,10.1149/1.1752465,HfO2 Cp2Hf(CH3)2/H2O 450C; high-T precursor; k=18.0,HfO2,,0,monoclinic,18.0,,450,Cp2Hf(CH3)2,H2O,varies,0.7,50.0,600.0,N2,30s,Si,SiO2,0.5,Au,verified,train_val_test_allowed,trusted_v3_original
95,Niinisto,2004,J Electrochemical Society,10.1149/1.1752465,HfO2 Cp2Hf(CH3)2/H2O 500C; high-T precursor; k=15.0,HfO2,,0,monoclinic,15.0,,500,Cp2Hf(CH3)2,H2O,varies,0.5,50.0,600.0,N2,30s,Si,SiO2,0.5,Au,verified,train_val_test_allowed,trusted_v3_original
96,Niinisto_ZrO2,2010,Chemistry of Materials,10.1021/cm100684m,ZrO2 mixed-Cp-amide 250C; extended ALD window 250-450C; k=32.0,ZrO2,,0,tetragonal,32.0,,250,CpZr(NMe2)3,H2O,varies,1.2,15.0,700.0,N2,30s,Si,SiO2,0.5,Au,verified,train_val_test_allowed,trusted_v3_original
97,Niinisto_ZrO2,2010,Chemistry of Materials,10.1021/cm100684m,ZrO2 mixed-Cp-amide 300C; extended ALD window 250-450C; k=31.0,ZrO2,,0,tetragonal,31.0,,300,CpZr(NMe2)3,H2O,varies,1.1,15.0,700.0,N2,30s,Si,SiO2,0.5,Au,verified,train_val_test_allowed,trusted_v3_original
98,Niinisto_ZrO2,2010,Chemistry of Materials,10.1021/cm100684m,ZrO2 mixed-Cp-amide 350C; extended ALD window 250-450C; k=28.0,ZrO2,,0,tetragonal+monoclinic,28.0,,350,CpZr(NMe2)3,H2O,varies,1.0,15.0,700.0,N2,30s,Si,SiO2,0.5,Au,verified,train_val_test_allowed,trusted_v3_original
99,Niinisto_ZrO2,2010,Chemistry of Materials,10.1021/cm100684m,ZrO2 mixed-Cp-amide 400C; extended ALD window 250-450C; k=24.0,ZrO2,,0,monoclinic,24.0,,400,CpZr(NMe2)3,H2O,varies,0.9,15.0,700.0,N2,30s,Si,SiO2,0.5,Au,verified,train_val_test_allowed,trusted_v3_original
100,Niinisto_ZrO2,2010,Chemistry of Materials,10.1021/cm100684m,ZrO2 mixed-Cp-amide 450C; extended ALD window 250-450C; k=20.0,ZrO2,,0,monoclinic,20.0,,450,CpZr(NMe2)3,H2O,varies,0.8,15.0,700.0,N2,30s,Si,SiO2,0.5,Au,verified,train_val_test_allowed,trusted_v3_original
101,Niinisto_Cp,2009,Journal of Crystal Growth,10.1016/j.jcrysgro.2009.10.028,HfO2 novel Cp-based precursor 300C; TiN substrate; C<0.5%; H<1%; 50nm,HfO2,,0,monoclinic+tetragonal,22.0,,300,CpHf_novel,H2O,varies,1.1,50.0,600.0,N2,30s,Si,SiO2,0.5,TiN,verified,train_val_test_allowed,trusted_v3_original
102,Niinisto_Cp,2009,Journal of Crystal Growth,10.1016/j.jcrysgro.2009.10.028,Y:HfO2 novel Cp precursor 300C; Y-doping stabilizes cubic/tetragonal,HfYO,Y,5,cubic+tetragonal,38.0,,300,CpHf_novel+Y_precursor,H2O,varies,1.1,50.0,600.0,N2,30s,Si,SiO2,0.5,TiN,verified,train_val_test_allowed,trusted_v3_original
103,ACS_AEM_2022,2022,ACS Applied Electronic Materials,10.1021/acsaelm.2c00402,HZO/HfO2 MFIS gate stack; ferroelectric memory; retention+endurance study,Hf0.5Zr0.5O2/HfO2,Zr,50,orthorhombic+amorphous,28.0,,250,TEMAH+TEMAZr,O3,120+20,1.0,12.0,500.0,N2,30s,Si,HfO2,2.0,TiN,verified,train_val_test_allowed,trusted_v3_original
104,Park_TiO2,2019,J. Vacuum Science Technology A,10.1116/1.5093199,TiO2 TDMAT/O2-plasma PEALD; ion impact on GPC; bias voltage study,TiO2,,0,anatase,55.0,,250,TDMAT,O2_plasma,150,0.5,15.0,500.0,N2,30s,Si,SiO2,0.5,Al,verified,train_val_test_allowed,trusted_v3_original
105,Robertson,2004,Eur Phys J Applied Physics,10.1051/epjap:2004206,Ta2O5 review reference; k=22; BG=4.4eV; ÎEC=0.35eV to Si (too small!),Ta2O5,,0,amorphous,22.0,,,,,,,,,,,Si,SiO2,0.5,Au,verified,train_val_test_allowed,trusted_v3_original
106,Sylwia Gieraltowska,2023,Materials,10.3390/ma16114077,,HfO2,,,amorphous,21.0,,85,TDMAH,H2O,7143.0,1.4,100.0,,,,n-type Si,,,,verified,train_val_test_allowed,trusted_v3_original
107,Sylwia Gieraltowska,2023,Materials,10.3390/ma16114077,,HfO2,,,orthorhombic + monoclinic,30.0,,350,TDMAH,H2O,46154.0,1.3,600.0,,,,n-type Si,,,,verified,train_val_test_allowed,trusted_v3_original
108,Sylwia Gieraltowska,2023,Materials,10.3390/ma16114077,,HfO2,N,4.5,orthorhombic + monoclinic,26.0,,200,TDMAH,H2O/NH3,42308.0,1.3,550.0,,,,n-type Si,,,,verified,train_val_test_allowed,trusted_v3_original
109,Jong-Ki An,2018,Materials,10.3390/ma11030386,,ZrO2,,,tetragonal + monoclinic mixture,22.8,,250,CpZr(NMe2)3/C7H8,O3,,,15.2,,,,Si,,,TiN,verified,train_val_test_allowed,trusted_v3_original
110,Jong-Ki An,2018,Materials,10.3390/ma11030386,,ZrO2,,,tetragonal + monoclinic mixture,38.3,,300,CpZr(NMe2)3/C7H8,O3,,,20.0,,,,Si,,,TiN,verified,train_val_test_allowed,trusted_v3_original
111,Jong-Ki An,2018,Materials,10.3390/ma11030386,,ZrO2,,,tetragonal + monoclinic mixture,27.6,,350,CpZr(NMe2)3/C7H8,O3,,,18.4,,,,Si,,,TiN,verified,train_val_test_allowed,trusted_v3_original
112,Zhigang Xiao,2020,Crystals,10.3390/cryst10020136,,HfO2,,,,,,270,TDMAH,O2 plasma,100.0,1.0,10.0,400.0,vacuum,20 min,Si,,,,verified,train_val_test_allowed,trusted_v3_original
113,Zhigang Xiao,2020,Crystals,10.3390/cryst10020136,,ZrO2,,,,,,270,TDMAZ,O2 plasma,100.0,1.0,10.0,400.0,vacuum,20 min,Si,,,,verified,train_val_test_allowed,trusted_v3_original
114,Brendan F. M. Healy,2025,ACS Applied Nano Materials,10.1021/acsanm.5c00901,Surface coverage 90.70%,HfO2 on MoS2,,,,,,200,TDMAH,O2 plasma,200.0,,,,,,1L MoS2,,,,verified,train_val_test_allowed,trusted_v3_original
115,Brendan F. M. Healy,2025,ACS Applied Nano Materials,10.1021/acsanm.5c00901,Surface coverage 87.93%,HfO2 on MoS2,,,,,,200,TDMAH,O3,200.0,,,,,,1L MoS2,,,,verified,train_val_test_allowed,trusted_v3_original
116,Yong Kyu Choi,2025,ACS Omega,10.1021/acsomega.5c01112,,Hf0.5Zr0.5O2,Zr,50.0,,,,260,TEMA-Hf/TEMA-Zr,O2 plasma,85.0,1.17,10.0,600.0,N2,30 s,,,,,verified,train_val_test_allowed,trusted_v3_original
117,Yong Kyu Choi,2025,ACS Omega,10.1021/acsomega.5c01112,,Hf0.5Zr0.5O2,Zr,50.0,,,,260,TEMA-Hf/TEMA-Zr,O2 plasma,85.0,1.17,10.0,600.0,N2,30 s,,,,,verified,train_val_test_allowed,trusted_v3_original
118,Yong Kyu Choi,2025,ACS Omega,10.1021/acsomega.5c01112,,Hf0.5Zr0.5O2,Zr,50.0,,,,260,TEMA-Hf/TEMA-Zr,O2 plasma,85.0,1.17,10.0,600.0,N2,30 s,,,,,verified,train_val_test_allowed,trusted_v3_original
119,Rahul Ramesh,2026,Frontiers in Nanotechnology,10.3389/fnano.2026.1729291,,HfZrO4,Zr,50.0,,,,250,TDMAHf/TDMAZr,H2O,,,10.0,400.0,N2,60 s,,,,,verified,train_val_test_allowed,trusted_v3_original
120,Rahul Ramesh,2026,Frontiers in Nanotechnology,10.3389/fnano.2026.1729291,,HfZrO4,Zr,50.0,,,,250,TDMAHf/TDMAZr,H2O,,,10.0,,,,,,,,verified,train_val_test_allowed,trusted_v3_original
121,Kim,2021,Materials,10.3390/ma14237478,"ALD HfOx using TEMAH and LNS oxidant; optimized at 300°C with 1 s TEMAH pulse, 0.2 s oxidant pulse, 60 s purges https://pmc.ncbi.nlm.nih.gov/articles/PMC8659129/https://pmc.ncbi.nlm.nih.gov/articles/PMC8659129/#:~:text=Thickness%20of%20HfO_,2%7DO",HfOx,,,,,,300,TEMAH,La(NO3)3·6H2O (LNS),125.0,1.6,20.0,,,,Si(100),,,,verified,train_val_test_allowed,trusted_v3_original
122,Kim,2021,Materials,10.3390/ma14237478,"ALD HfOx using TEMAH and H2O oxidant; optimized at 300°C with 1 s TEMAH pulse, 0.2 s oxidant pulse, 60 s purges https://pmc.ncbi.nlm.nih.gov/articles/PMC8659129/https://pmc.ncbi.nlm.nih.gov/articles/PMC8659129/#:~:text=Thickness%20of%20HfO_,2%7DO",HfOx,,,,,,300,TEMAH,H2O,125.0,0.8,20.0,,,,Si(100),,,,verified,train_val_test_allowed,trusted_v3_original
123,Kim,2021,Materials,10.3390/ma14237478,"HfOx film deposition using TEMAH with LNS oxidant at 200°C; 50 cycles; 1 s precursor pulse, 0.2 s oxidant pulse, 60 s purge times. Growth rate 1.6 Å/cycle https://pmc.ncbi.nlm.nih.gov/articles/PMC8659129/https://pmc.ncbi.nlm.nih.gov/articles/PMC8659129/#:~:text=Thickness%20of%20HfO_,2%7DO",HfOx,,,,,,200,TEMAH,La(NO3)3·6H2O,50.0,1.6,,,,,,,,,verified,train_val_test_allowed,trusted_v3_original
124,Kim,2021,Materials,10.3390/ma14237478,"HfOx film deposition using TEMAH with LNS oxidant at 300°C; 50 cycles; 1 s precursor pulse, 0.2 s oxidant pulse, 60 s purge times. Growth rate 1.6 Å/cycle https://pmc.ncbi.nlm.nih.gov/articles/PMC8659129/https://pmc.ncbi.nlm.nih.gov/articles/PMC8659129/#:~:text=Thickness%20of%20HfO_,2%7DO",HfOx,,,,,,300,TEMAH,La(NO3)3·6H2O,50.0,1.6,,,,,,,,,verified,train_val_test_allowed,trusted_v3_original
125,Kim,2021,Materials,10.3390/ma14237478,"HfOx film deposition using TEMAH with LNS oxidant at 350°C; 50 cycles; 1 s precursor pulse, 0.2 s oxidant pulse, 60 s purge times. Growth rate 1.6 Å/cycle https://pmc.ncbi.nlm.nih.gov/articles/PMC8659129/https://pmc.ncbi.nlm.nih.gov/articles/PMC8659129/#:~:text=Thickness%20of%20HfO_,2%7DO",HfOx,,,,,,350,TEMAH,La(NO3)3·6H2O,50.0,1.6,,,,,,,,,verified,train_val_test_allowed,trusted_v3_original
126,Kim,2021,Materials,10.3390/ma14237478,"HfOx film deposition using TEMAH with H2O oxidant at 200°C; 50 cycles; 1 s precursor pulse, 0.2 s oxidant pulse, 60 s purge times. Growth rate 0.8 Å/cycle https://pmc.ncbi.nlm.nih.gov/articles/PMC8659129/https://pmc.ncbi.nlm.nih.gov/articles/PMC8659129/#:~:text=Thickness%20of%20HfO_,2%7DO",HfOx,,,,,,200,TEMAH,H2O,50.0,0.8,,,,,,,,,verified,train_val_test_allowed,trusted_v3_original
127,Kim,2021,Materials,10.3390/ma14237478,"HfOx film deposition using TEMAH with H2O oxidant at 300°C; 50 cycles; 1 s precursor pulse, 0.2 s oxidant pulse, 60 s purge times. Growth rate 0.8 Å/cycle https://pmc.ncbi.nlm.nih.gov/articles/PMC8659129/https://pmc.ncbi.nlm.nih.gov/articles/PMC8659129/#:~:text=Thickness%20of%20HfO_,2%7DO",HfOx,,,,,,300,TEMAH,H2O,50.0,0.8,,,,,,,,,verified,train_val_test_allowed,trusted_v3_original
128,Kim,2021,Materials,10.3390/ma14237478,"HfOx film deposition using TEMAH with H2O oxidant at 350°C; 50 cycles; 1 s precursor pulse, 0.2 s oxidant pulse, 60 s purge times. Growth rate 0.8 Å/cycle https://pmc.ncbi.nlm.nih.gov/articles/PMC8659129/https://pmc.ncbi.nlm.nih.gov/articles/PMC8659129/#:~:text=Thickness%20of%20HfO_,2%7DO",HfOx,,,,,,350,TEMAH,H2O,50.0,0.8,,,,,,,,,verified,train_val_test_allowed,trusted_v3_original
129,Hu,2020,Physica B,,"HfO2 ALD using TEMAHf and H2O; 600 cycles; precursor pulse 1.6 s, oxidant pulse 0.2 s, purge times 5 s; deposition temperature 170°C; RMS roughness measured by AFM 1.514 nmefs.charlotte.edu/yzhang47/files/2020/08/Structure-and-optical-properties-of-HfO2-films-on-Si-100-substrates-prepared-by-ALD-at-different-temperatures.pdf#:~:text=deionized%20water%20in%20an%20ultrasonic,deposition%20period%20was%20600%20cyclesefs.charlotte.edu/yzhang47/files/2020/08/Structure-and-optical-properties-of-HfO2-films-on-Si-100-substrates-prepared-by-ALD-at-different-temperatures.pdf",HfO2,,,,,,170,TEMAHf,H2O,600.0,,,,,,,,,,verified,train_val_test_allowed,trusted_v3_original
130,Hu,2020,Physica B,,"HfO2 ALD using TEMAHf and H2O; 600 cycles; precursor pulse 1.6 s, oxidant pulse 0.2 s, purge times 5 s; deposition temperature 200°C; RMS roughness measured by AFM 2.257 nmefs.charlotte.edu/yzhang47/files/2020/08/Structure-and-optical-properties-of-HfO2-films-on-Si-100-substrates-prepared-by-ALD-at-different-temperatures.pdf#:~:text=deionized%20water%20in%20an%20ultrasonic,deposition%20period%20was%20600%20cyclesefs.charlotte.edu/yzhang47/files/2020/08/Structure-and-optical-properties-of-HfO2-films-on-Si-100-substrates-prepared-by-ALD-at-different-temperatures.pdf",HfO2,,,,,,200,TEMAHf,H2O,600.0,,,,,,,,,,verified,train_val_test_allowed,trusted_v3_original
131,Hu,2020,Physica B,,"HfO2 ALD using TEMAHf and H2O; 600 cycles; precursor pulse 1.6 s, oxidant pulse 0.2 s, purge times 5 s; deposition temperature 230°C; RMS roughness measured by AFM 2.752 nmefs.charlotte.edu/yzhang47/files/2020/08/Structure-and-optical-properties-of-HfO2-films-on-Si-100-substrates-prepared-by-ALD-at-different-temperatures.pdf#:~:text=deionized%20water%20in%20an%20ultrasonic,deposition%20period%20was%20600%20cyclesefs.charlotte.edu/yzhang47/files/2020/08/Structure-and-optical-properties-of-HfO2-films-on-Si-100-substrates-prepared-by-ALD-at-different-temperatures.pdf",HfO2,,,,,,230,TEMAHf,H2O,600.0,,,,,,,,,,verified,train_val_test_allowed,trusted_v3_original
132,Hu,2020,Physica B,,"HfO2 ALD using TEMAHf and H2O; 600 cycles; precursor pulse 1.6 s, oxidant pulse 0.2 s, purge times 5 s; deposition temperature 260°C; RMS roughness measured by AFM 3.106 nmefs.charlotte.edu/yzhang47/files/2020/08/Structure-and-optical-properties-of-HfO2-films-on-Si-100-substrates-prepared-by-ALD-at-different-temperatures.pdf#:~:text=deionized%20water%20in%20an%20ultrasonic,deposition%20period%20was%20600%20cyclesefs.charlotte.edu/yzhang47/files/2020/08/Structure-and-optical-properties-of-HfO2-films-on-Si-100-substrates-prepared-by-ALD-at-different-temperatures.pdf",HfO2,,,,,,260,TEMAHf,H2O,600.0,,,,,,,,,,verified,train_val_test_allowed,trusted_v3_original
133,Hu,2020,Physica B,,"HfO2 ALD using TEMAHf and H2O; 600 cycles; precursor pulse 1.6 s, oxidant pulse 0.2 s, purge times 5 s; deposition temperature 290°C; RMS roughness measured by AFM 2.883 nmefs.charlotte.edu/yzhang47/files/2020/08/Structure-and-optical-properties-of-HfO2-films-on-Si-100-substrates-prepared-by-ALD-at-different-temperatures.pdf#:~:text=deionized%20water%20in%20an%20ultrasonic,deposition%20period%20was%20600%20cyclesefs.charlotte.edu/yzhang47/files/2020/08/Structure-and-optical-properties-of-HfO2-films-on-Si-100-substrates-prepared-by-ALD-at-different-temperatures.pdf",HfO2,,,,,,290,TEMAHf,H2O,600.0,,,,,,,,,,verified,train_val_test_allowed,trusted_v3_original
134,Chen,2015,Nanoscale Research Letters,,"La1-xAlxO3 nanolaminate sample A from ALD with La and Al precursors; thickness 10.469 nm, EOT 3.89 nm, dielectric constant 17.06file:///home/oai/redirect.html#:~:text=In%20order%20to%20research%20the,19",La1-xAlxO3,Al,,,17.06,,280,,H2O,,,10.469,,,,,,,,verified,train_val_test_allowed,trusted_v3_original
135,Chen,2015,Nanoscale Research Letters,,"La1-xAlxO3 nanolaminate sample B from ALD with La and Al precursors; thickness 10.757 nm, EOT 3.41 nm, dielectric constant 21.94file:///home/oai/redirect.html#:~:text=In%20order%20to%20research%20the,19",La1-xAlxO3,Al,,,21.94,,280,,H2O,,,10.757,,,,,,,,verified,train_val_test_allowed,trusted_v3_original
136,Chen,2015,Nanoscale Research Letters,,"La1-xAlxO3 nanolaminate sample C from ALD with La and Al precursors; thickness 8.895 nm, EOT 2.9 nm, dielectric constant 24.78file:///home/oai/redirect.html#:~:text=In%20order%20to%20research%20the,19",La1-xAlxO3,Al,,,24.78,,280,,H2O,,,8.895,,,,,,,,verified,train_val_test_allowed,trusted_v3_original
137,Chen,2015,Nanoscale Research Letters,,"La1-xAlxO3 nanolaminate sample D from ALD with La and Al precursors; thickness 8.85 nm, EOT 8.33 nm, dielectric constant 5.05file:///home/oai/redirect.html#:~:text=In%20order%20to%20research%20the,19",La1-xAlxO3,Al,,,5.05,,280,,H2O,,,8.85,,,,,,,,verified,train_val_test_allowed,trusted_v3_original
138,Chen,2015,Nanoscale Research Letters,,"Optimized process parameters for La1-xAlxO3 ALD: La precursor 0.3 s pulse/4 s purge, oxidant 0.3 s pulse/8 s purge, deposition temp 280°Cfile:///home/oai/redirect.html#:~:text=Precursor%20Deposition%20Precursor%20Oxidant%20Precursor,1%203%204",La1-xAlxO3,Al,,,,,280,,,,,,,,,,,,,verified,train_val_test_allowed,trusted_v3_original
139,Choi,2022,Nanomaterials,10.3390/nano13010161,"PE-ALD HfO2 film; TDMAHf dose time 0.1s, O2 plasma dose time 60s, purge 90s; growth per cycle saturated to ~2.4 Åhttps://pmc.ncbi.nlm.nih.gov/articles/PMC9823614/",HfO2,,,,,,250,TDMAHf,O2 plasma,100.0,2.4,,,,,,,,,verified,train_val_test_allowed,trusted_v3_original
140,Choi,2022,Nanomaterials,10.3390/nano13010161,"PE-ALD HfO2 film; TDMAHf dose time 0.5s, O2 plasma dose time 60s, purge 90s; growth per cycle saturated to ~2.4 Åhttps://pmc.ncbi.nlm.nih.gov/articles/PMC9823614/",HfO2,,,,,,250,TDMAHf,O2 plasma,100.0,2.4,,,,,,,,,verified,train_val_test_allowed,trusted_v3_original
