Repository: prashanthvoora/ScientificAI

# Unified Molecular GNN Benchmark: QM9 + MD17

This benchmark supports **both**:

- **QM9** for molecular property prediction
- **MD17** for molecular energy prediction, with optional force supervision/evaluation

## Models compared
- CGCNN-style baseline using `CGConv`
- SchNet
- DimeNet

## Why two dataset modes?

### QM9 mode
Use this when you want to compare models for **scalar molecular properties** such as:
- HOMO
- LUMO
- HOMO-LUMO gap
- dipole moment
- heat capacity
- atomisation energy

File: highk_experimental_process_database_v8.csv (part 2 of 5)
row_id,first_author,year,journal,doi,notes,material_system,dopant_element,dopant_concentration_at_pct,crystal_phase,film_thickness_nm,ald_substrate_temp_C,precursor_type_Hf,oxidant_type,ald_cycle_count,precursor_dose_time_s,purge_time_precursor_s,oxidant_dose_time_s,purge_time_oxidant_s,chamber_base_pressure_Torr,co_precursor_dopant_flow_pct,plasma_power_W,growth_rate_A_per_cycle,anneal_temp_PDA_C,anneal_duration,anneal_atmosphere,anneal_ramp_rate_C_per_s,thermal_budget_C_s,PMA_temp_C,electrode_cap_material,IL_SiO2_thickness_nm,film_stress_GPa,FGA_temp_C,substrate_material,substrate_orientation,IL_type,IL_thickness_nm,top_electrode_material,top_electrode_thickness_nm,substrate_doping_type,substrate_doping_cm3,total_physical_thickness_nm,EOT_nm,device_area_cm2,k_dielectric_constant,capacitance_density_fF_um2,V_fb_V,V_th_V,freq_dispersion_dk_df_pct,TCk_ppm_C,loss_tangent_tan_delta,remnant_polarization_Pr_uC_cm2,coercive_field_Ec_MV_cm,J_g_A_cm2_at_1V,E_BD_MV_cm,TDDB_lifetime_years,Weibull_beta,SILC_stable,Q_BD_C_cm2,trap_gen_rate_dNT_cm2,O_vacancy_density_cm3,phase_stability,D_it_cm2_eV,Q_f_cm2,Q_m_cm2,delta_EV_eV,delta_EC_eV,IL_oxide_thickness_nm,N_at_interface_at_pct,carrier_mobility_cm2_Vs,delta_Vth_mV,measured_property,measured_value
124,Kim,2021,Materials,10.3390/ma14237478,"HfOx film deposition using TEMAH with LNS oxidant at 300°C; 50 cycles; 1 s precursor pulse, 0.2 s oxidant pulse, 60 s purge times. Growth rate 1.6 Å/cycle https://pmc.ncbi.nlm.nih.gov/articles/PMC8659129/https://pmc.ncbi.nlm.nih.gov/articles/PMC8659129/#:~:text=Thickness%20of%20HfO_,2%7DO",HfOx,,,,,300,TEMAH,La(NO3)3·6H2O,50.0,1.0,60.0,0.2,60.0,,,,1.6,,,,,,,,,,,,,,,,,,,,,,,,,,,,,,,,,,,,,,,,,,,,,,,,,Growth rate (Å/cycle),1.6
125,Kim,2021,Materials,10.3390/ma14237478,"HfOx film deposition using TEMAH with LNS oxidant at 350°C; 50 cycles; 1 s precursor pulse, 0.2 s oxidant pulse, 60 s purge times. Growth rate 1.6 Å/cycle https://pmc.ncbi.nlm.nih.gov/articles/PMC8659129/https://pmc.ncbi.nlm.nih.gov/articles/PMC8659129/#:~:text=Thickness%20of%20HfO_,2%7DO",HfOx,,,,,350,TEMAH,La(NO3)3·6H2O,50.0,1.0,60.0,0.2,60.0,,,,1.6,,,,,,,,,,,,,,,,,,,,,,,,,,,,,,,,,,,,,,,,,,,,,,,,,Growth rate (Å/cycle),1.6
126,Kim,2021,Materials,10.3390/ma14237478,"HfOx film deposition using TEMAH with H2O oxidant at 200°C; 50 cycles; 1 s precursor pulse, 0.2 s oxidant pulse, 60 s purge times. Growth rate 0.8 Å/cycle https://pmc.ncbi.nlm.nih.gov/articles/PMC8659129/https://pmc.ncbi.nlm.nih.gov/articles/PMC8659129/#:~:text=Thickness%20of%20HfO_,2%7DO",HfOx,,,,,200,TEMAH,H2O,50.0,1.0,60.0,0.2,60.0,,,,0.8,,,,,,,,,,,,,,,,,,,,,,,,,,,,,,,,,,,,,,,,,,,,,,,,,Growth rate (Å/cycle),0.8
127,Kim,2021,Materials,10.3390/ma14237478,"HfOx film deposition using TEMAH with H2O oxidant at 300°C; 50 cycles; 1 s precursor pulse, 0.2 s oxidant pulse, 60 s purge times. Growth rate 0.8 Å/cycle https://pmc.ncbi.nlm.nih.gov/articles/PMC8659129/https://pmc.ncbi.nlm.nih.gov/articles/PMC8659129/#:~:text=Thickness%20of%20HfO_,2%7DO",HfOx,,,,,300,TEMAH,H2O,50.0,1.0,60.0,0.2,60.0,,,,0.8,,,,,,,,,,,,,,,,,,,,,,,,,,,,,,,,,,,,,,,,,,,,,,,,,Growth rate (Å/cycle),0.8
128,Kim,2021,Materials,10.3390/ma14237478,"HfOx film deposition using TEMAH with H2O oxidant at 350°C; 50 cycles; 1 s precursor pulse, 0.2 s oxidant pulse, 60 s purge times. Growth rate 0.8 Å/cycle https://pmc.ncbi.nlm.nih.gov/articles/PMC8659129/https://pmc.ncbi.nlm.nih.gov/articles/PMC8659129/#:~:text=Thickness%20of%20HfO_,2%7DO",HfOx,,,,,350,TEMAH,H2O,50.0,1.0,60.0,0.2,60.0,,,,0.8,,,,,,,,,,,,,,,,,,,,,,,,,,,,,,,,,,,,,,,,,,,,,,,,,Growth rate (Å/cycle),0.8
129,Hu,2020,Physica B,,"HfO2 ALD using TEMAHf and H2O; 600 cycles; precursor pulse 1.6 s, oxidant pulse 0.2 s, purge times 5 s; deposition temperature 170°C; RMS roughness measured by AFM 1.514 nmefs.charlotte.edu/yzhang47/files/2020/08/Structure-and-optical-properties-of-HfO2-films-on-Si-100-substrates-prepared-by-ALD-at-different-temperatures.pdf#:~:text=deionized%20water%20in%20an%20ultrasonic,deposition%20period%20was%20600%20cyclesefs.charlotte.edu/yzhang47/files/2020/08/Structure-and-optical-properties-of-HfO2-films-on-Si-100-substrates-prepared-by-ALD-at-different-temperatures.pdf",HfO2,,,,,170,TEMAHf,H2O,600.0,1.6,5.0,0.2,5.0,,,,,,,,,,,,,,,,,,,,,,,,,,,,,,,,,,,,,,,,,,,,,,,,,,,,,RMS roughness (nm),1.514
130,Hu,2020,Physica B,,"HfO2 ALD using TEMAHf and H2O; 600 cycles; precursor pulse 1.6 s, oxidant pulse 0.2 s, purge times 5 s; deposition temperature 200°C; RMS roughness measured by AFM 2.257 nmefs.charlotte.edu/yzhang47/files/2020/08/Structure-and-optical-properties-of-HfO2-films-on-Si-100-substrates-prepared-by-ALD-at-different-temperatures.pdf#:~:text=deionized%20water%20in%20an%20ultrasonic,deposition%20period%20was%20600%20cyclesefs.charlotte.edu/yzhang47/files/2020/08/Structure-and-optical-properties-of-HfO2-films-on-Si-100-substrates-prepared-by-ALD-at-different-temperatures.pdf",HfO2,,,,,200,TEMAHf,H2O,600.0,1.6,5.0,0.2,5.0,,,,,,,,,,,,,,,,,,,,,,,,,,,,,,,,,,,,,,,,,,,,,,,,,,,,,RMS roughness (nm),2.257
131,Hu,2020,Physica B,,"HfO2 ALD using TEMAHf and H2O; 600 cycles; precursor pulse 1.6 s, oxidant pulse 0.2 s, purge times 5 s; deposition temperature 230°C; RMS roughness measured by AFM 2.752 nmefs.charlotte.edu/yzhang47/files/2020/08/Structure-and-optical-properties-of-HfO2-films-on-Si-100-substrates-prepared-by-ALD-at-different-temperatures.pdf#:~:text=deionized%20water%20in%20an%20ultrasonic,deposition%20period%20was%20600%20cyclesefs.charlotte.edu/yzhang47/files/2020/08/Structure-and-optical-properties-of-HfO2-films-on-Si-100-substrates-prepared-by-ALD-at-different-temperatures.pdf",HfO2,,,,,230,TEMAHf,H2O,600.0,1.6,5.0,0.2,5.0,,,,,,,,,,,,,,,,,,,,,,,,,,,,,,,,,,,,,,,,,,,,,,,,,,,,,RMS roughness (nm),2.752
132,Hu,2020,Physica B,,"HfO2 ALD using TEMAHf and H2O; 600 cycles; precursor pulse 1.6 s, oxidant pulse 0.2 s, purge times 5 s; deposition temperature 260°C; RMS roughness measured by AFM 3.106 nmefs.charlotte.edu/yzhang47/files/2020/08/Structure-and-optical-properties-of-HfO2-films-on-Si-100-substrates-prepared-by-ALD-at-different-temperatures.pdf#:~:text=deionized%20water%20in%20an%20ultrasonic,deposition%20period%20was%20600%20cyclesefs.charlotte.edu/yzhang47/files/2020/08/Structure-and-optical-properties-of-HfO2-films-on-Si-100-substrates-prepared-by-ALD-at-different-temperatures.pdf",HfO2,,,,,260,TEMAHf,H2O,600.0,1.6,5.0,0.2,5.0,,,,,,,,,,,,,,,,,,,,,,,,,,,,,,,,,,,,,,,,,,,,,,,,,,,,,RMS roughness (nm),3.106
133,Hu,2020,Physica B,,"HfO2 ALD using TEMAHf and H2O; 600 cycles; precursor pulse 1.6 s, oxidant pulse 0.2 s, purge times 5 s; deposition temperature 290°C; RMS roughness measured by AFM 2.883 nmefs.charlotte.edu/yzhang47/files/2020/08/Structure-and-optical-properties-of-HfO2-films-on-Si-100-substrates-prepared-by-ALD-at-different-temperatures.pdf#:~:text=deionized%20water%20in%20an%20ultrasonic,deposition%20period%20was%20600%20cyclesefs.charlotte.edu/yzhang47/files/2020/08/Structure-and-optical-properties-of-HfO2-films-on-Si-100-substrates-prepared-by-ALD-at-different-temperatures.pdf",HfO2,,,,,290,TEMAHf,H2O,600.0,1.6,5.0,0.2,5.0,,,,,,,,,,,,,,,,,,,,,,,,,,,,,,,,,,,,,,,,,,,,,,,,,,,,,RMS roughness (nm),2.883
134,Chen,2015,Nanoscale Research Letters,,"La1-xAlxO3 nanolaminate sample A from ALD with La and Al precursors; thickness 10.469 nm, EOT 3.89 nm, dielectric constant 17.06file:///home/oai/redirect.html#:~:text=In%20order%20to%20research%20the,19",La1-xAlxO3,Al,,,10.469,280,,H2O,,0.3,4.0,0.3,8.0,,,,,,,,,,,,,,,,,,,,,,,,3.89,,17.06,,,,,,,,,,,,,,,,,,,,,,,,,,,Dielectric constant,17.06
135,Chen,2015,Nanoscale Research Letters,,"La1-xAlxO3 nanolaminate sample B from ALD with La and Al precursors; thickness 10.757 nm, EOT 3.41 nm, dielectric constant 21.94file:///home/oai/redirect.html#:~:text=In%20order%20to%20research%20the,19",La1-xAlxO3,Al,,,10.757,280,,H2O,,0.3,4.0,0.3,8.0,,,,,,,,,,,,,,,,,,,,,,,,3.41,,21.94,,,,,,,,,,,,,,,,,,,,,,,,,,,Dielectric constant,21.94
136,Chen,2015,Nanoscale Research Letters,,"La1-xAlxO3 nanolaminate sample C from ALD with La and Al precursors; thickness 8.895 nm, EOT 2.9 nm, dielectric constant 24.78file:///home/oai/redirect.html#:~:text=In%20order%20to%20research%20the,19",La1-xAlxO3,Al,,,8.895,280,,H2O,,0.3,4.0,0.3,8.0,,,,,,,,,,,,,,,,,,,,,,,,2.9,,24.78,,,,,,,,,,,,,,,,,,,,,,,,,,,Dielectric constant,24.78
137,Chen,2015,Nanoscale Research Letters,,"La1-xAlxO3 nanolaminate sample D from ALD with La and Al precursors; thickness 8.85 nm, EOT 8.33 nm, dielectric constant 5.05file:///home/oai/redirect.html#:~:text=In%20order%20to%20research%20the,19",La1-xAlxO3,Al,,,8.85,280,,H2O,,0.3,4.0,0.3,8.0,,,,,,,,,,,,,,,,,,,,,,,,8.33,,5.05,,,,,,,,,,,,,,,,,,,,,,,,,,,Dielectric constant,5.05
138,Chen,2015,Nanoscale Research Letters,,"Optimized process parameters for La1-xAlxO3 ALD: La precursor 0.3 s pulse/4 s purge, oxidant 0.3 s pulse/8 s purge, deposition temp 280°Cfile:///home/oai/redirect.html#:~:text=Precursor%20Deposition%20Precursor%20Oxidant%20Precursor,1%203%204",La1-xAlxO3,Al,,,,280,,,,0.3,4.0,0.3,8.0,,,,,,,,,,,,,,,,,,,,,,,,,,,,,,,,,,,,,,,,,,,,,,,,,,,,,Growth rate (nm/cycle),0.065
139,Choi,2022,Nanomaterials,10.3390/nano13010161,"PE-ALD HfO2 film; TDMAHf dose time 0.1s, O2 plasma dose time 60s, purge 90s; growth per cycle saturated to ~2.4 Åhttps://pmc.ncbi.nlm.nih.gov/articles/PMC9823614/",HfO2,,,,,250,TDMAHf,O2 plasma,100.0,0.1,90.0,60.0,90.0,,,20.0,2.4,,,,,,,,,,,,,,,,,,,,,,,,,,,,,,,,,,,,,,,,,,,,,,,,,Growth rate (Å/cycle),2.4
140,Choi,2022,Nanomaterials,10.3390/nano13010161,"PE-ALD HfO2 film; TDMAHf dose time 0.5s, O2 plasma dose time 60s, purge 90s; growth per cycle saturated to ~2.4 Åhttps://pmc.ncbi.nlm.nih.gov/articles/PMC9823614/",HfO2,,,,,250,TDMAHf,O2 plasma,100.0,0.5,90.0,60.0,90.0,,,20.0,2.4,,,,,,,,,,,,,,,,,,,,,,,,,,,,,,,,,,,,,,,,,,,,,,,,,Growth rate (Å/cycle),2.4
141,Choi,2022,Nanomaterials,10.3390/nano13010161,"PE-ALD HfO2 film; TDMAHf dose time 2.0s, O2 plasma dose time 60s, purge 90s; growth per cycle saturated to ~2.4 Åhttps://pmc.ncbi.nlm.nih.gov/articles/PMC9823614/",HfO2,,,,,250,TDMAHf,O2 plasma,100.0,2.0,90.0,60.0,90.0,,,20.0,2.4,,,,,,,,,,,,,,,,,,,,,,,,,,,,,,,,,,,,,,,,,,,,,,,,,Growth rate (Å/cycle),2.4
142,Choi,2022,Nanomaterials,10.3390/nano13010161,"PE-ALD HfO2 film; TDMAHf dose time 4.0s, O2 plasma dose time 60s, purge 90s; growth per cycle saturated to ~2.4 Åhttps://pmc.ncbi.nlm.nih.gov/articles/PMC9823614/",HfO2,,,,,250,TDMAHf,O2 plasma,100.0,4.0,90.0,60.0,90.0,,,20.0,2.4,,,,,,,,,,,,,,,,,,,,,,,,,,,,,,,,,,,,,,,,,,,,,,,,,Growth rate (Å/cycle),2.4
143,Choi,2022,Nanomaterials,10.3390/nano13010161,PE-ALD HfO2 film; O2 plasma dose time 3s with TDMAHf dose time 2s; purge 90s; growth per cycle increases with plasma timehttps://pmc.ncbi.nlm.nih.gov/articles/PMC9823614/,HfO2,,,,,250,TDMAHf,O2 plasma,100.0,2.0,90.0,3.0,90.0,,,20.0,1.9,,,,,,,,,,,,,,,,,,,,,,,,,,,,,,,,,,,,,,,,,,,,,,,,,Growth rate (Å/cycle),1.9
144,Choi,2022,Nanomaterials,10.3390/nano13010161,PE-ALD HfO2 film; O2 plasma dose time 5s with TDMAHf dose time 2s; purge 90s; growth per cycle increases with plasma timehttps://pmc.ncbi.nlm.nih.gov/articles/PMC9823614/,HfO2,,,,,250,TDMAHf,O2 plasma,100.0,2.0,90.0,5.0,90.0,,,20.0,2.0,,,,,,,,,,,,,,,,,,,,,,,,,,,,,,,,,,,,,,,,,,,,,,,,,Growth rate (Å/cycle),2.0
145,Choi,2022,Nanomaterials,10.3390/nano13010161,PE-ALD HfO2 film; O2 plasma dose time 10s with TDMAHf dose time 2s; purge 90s; growth per cycle increases with plasma timehttps://pmc.ncbi.nlm.nih.gov/articles/PMC9823614/,HfO2,,,,,250,TDMAHf,O2 plasma,100.0,2.0,90.0,10.0,90.0,,,20.0,2.1,,,,,,,,,,,,,,,,,,,,,,,,,,,,,,,,,,,,,,,,,,,,,,,,,Growth rate (Å/cycle),2.1
146,Choi,2022,Nanomaterials,10.3390/nano13010161,PE-ALD HfO2 film; O2 plasma dose time 30s with TDMAHf dose time 2s; purge 90s; growth per cycle increases with plasma timehttps://pmc.ncbi.nlm.nih.gov/articles/PMC9823614/,HfO2,,,,,250,TDMAHf,O2 plasma,100.0,2.0,90.0,30.0,90.0,,,20.0,2.3,,,,,,,,,,,,,,,,,,,,,,,,,,,,,,,,,,,,,,,,,,,,,,,,,Growth rate (Å/cycle),2.3
147,Choi,2022,Nanomaterials,10.3390/nano13010161,PE-ALD HfO2 film; O2 plasma dose time 60s with TDMAHf dose time 2s; purge 90s; growth per cycle increases with plasma timehttps://pmc.ncbi.nlm.nih.gov/articles/PMC9823614/,HfO2,,,,,250,TDMAHf,O2 plasma,100.0,2.0,90.0,60.0,90.0,,,20.0,2.4,,,,,,,,,,,,,,,,,,,,,,,,,,,,,,,,,,,,,,,,,,,,,,,,,Growth rate (Å/cycle),2.4
148,Choi,2022,Nanomaterials,10.3390/nano13010161,PE-ALD HfO2 film; O2 plasma dose time 120s with TDMAHf dose time 2s; purge 90s; growth per cycle increases with plasma timehttps://pmc.ncbi.nlm.nih.gov/articles/PMC9823614/,HfO2,,,,,250,TDMAHf,O2 plasma,100.0,2.0,90.0,120.0,90.0,,,20.0,2.4,,,,,,,,,,,,,,,,,,,,,,,,,,,,,,,,,,,,,,,,,,,,,,,,,Growth rate (Å/cycle),2.4
149,Choi,2022,Nanomaterials,10.3390/nano13010161,"PE-ALD HfO2 film; TDMAHf dose 0.1s, O2 plasma dose 3s; annealed at 500°C for 30 s; growth per cycle 1.9 Åhttps://pmc.ncbi.nlm.nih.gov/articles/PMC9823614/",HfO2,,,,,250,TDMAHf,O2 plasma,100.0,0.1,90.0,3.0,90.0,,,20.0,1.9,500.0,30 s,N2,,,,,,,,,,,,,,,,,,,,,,,,,,,,,,,,,,,,,,,,,,,,,,Growth rate (Å/cycle),1.9
150,Choi,2022,Nanomaterials,10.3390/nano13010161,"PE-ALD HfO2 film; TDMAHf dose 0.1s, O2 plasma dose 5s; annealed at 500°C for 30 s; growth per cycle 2.0 Åhttps://pmc.ncbi.nlm.nih.gov/articles/PMC9823614/",HfO2,,,,,250,TDMAHf,O2 plasma,100.0,0.1,90.0,5.0,90.0,,,20.0,2.0,500.0,30 s,N2,,,,,,,,,,,,,,,,,,,,,,,,,,,,,,,,,,,,,,,,,,,,,,Growth rate (Å/cycle),2.0
151,Choi,2022,Nanomaterials,10.3390/nano13010161,"PE-ALD HfO2 film; TDMAHf dose 0.1s, O2 plasma dose 10s; annealed at 500°C for 30 s; growth per cycle 2.1 Åhttps://pmc.ncbi.nlm.nih.gov/articles/PMC9823614/",HfO2,,,,,250,TDMAHf,O2 plasma,100.0,0.1,90.0,10.0,90.0,,,20.0,2.1,500.0,30 s,N2,,,,,,,,,,,,,,,,,,,,,,,,,,,,,,,,,,,,,,,,,,,,,,Growth rate (Å/cycle),2.1
152,Choi,2022,Nanomaterials,10.3390/nano13010161,"PE-ALD HfO2 film; TDMAHf dose 0.1s, O2 plasma dose 30s; annealed at 500°C for 30 s; growth per cycle 2.3 Åhttps://pmc.ncbi.nlm.nih.gov/articles/PMC9823614/",HfO2,,,,,250,TDMAHf,O2 plasma,100.0,0.1,90.0,30.0,90.0,,,20.0,2.3,500.0,30 s,N2,,,,,,,,,,,,,,,,,,,,,,,,,,,,,,,,,,,,,,,,,,,,,,Growth rate (Å/cycle),2.3
153,Choi,2022,Nanomaterials,10.3390/nano13010161,"PE-ALD HfO2 film; TDMAHf dose 0.1s, O2 plasma dose 60s; annealed at 500°C for 30 s; growth per cycle 2.4 Åhttps://pmc.ncbi.nlm.nih.gov/articles/PMC9823614/",HfO2,,,,,250,TDMAHf,O2 plasma,100.0,0.1,90.0,60.0,90.0,,,20.0,2.4,500.0,30 s,N2,,,,,,,,,,,,,,,,,,,,,,,,,,,,,,,,,,,,,,,,,,,,,,Growth rate (Å/cycle),2.4
154,Choi,2022,Nanomaterials,10.3390/nano13010161,"PE-ALD HfO2 film; TDMAHf dose 0.1s, O2 plasma dose 120s; annealed at 500°C for 30 s; growth per cycle 2.4 Åhttps://pmc.ncbi.nlm.nih.gov/articles/PMC9823614/",HfO2,,,,,250,TDMAHf,O2 plasma,100.0,0.1,90.0,120.0,90.0,,,20.0,2.4,500.0,30 s,N2,,,,,,,,,,,,,,,,,,,,,,,,,,,,,,,,,,,,,,,,,,,,,,Growth rate (Å/cycle),2.4
155,Choi,2022,Nanomaterials,10.3390/nano13010161,"PE-ALD HfO2 film; TDMAHf dose 0.5s, O2 plasma dose 3s; annealed at 500°C for 30 s; growth per cycle 1.9 Åhttps://pmc.ncbi.nlm.nih.gov/articles/PMC9823614/",HfO2,,,,,250,TDMAHf,O2 plasma,100.0,0.5,90.0,3.0,90.0,,,20.0,1.9,500.0,30 s,N2,,,,,,,,,,,,,,,,,,,,,,,,,,,,,,,,,,,,,,,,,,,,,,Growth rate (Å/cycle),1.9
156,Choi,2022,Nanomaterials,10.3390/nano13010161,"PE-ALD HfO2 film; TDMAHf dose 0.5s, O2 plasma dose 5s; annealed at 500°C for 30 s; growth per cycle 2.0 Åhttps://pmc.ncbi.nlm.nih.gov/articles/PMC9823614/",HfO2,,,,,250,TDMAHf,O2 plasma,100.0,0.5,90.0,5.0,90.0,,,20.0,2.0,500.0,30 s,N2,,,,,,,,,,,,,,,,,,,,,,,,,,,,,,,,,,,,,,,,,,,,,,Growth rate (Å/cycle),2.0
157,Choi,2022,Nanomaterials,10.3390/nano13010161,"PE-ALD HfO2 film; TDMAHf dose 0.5s, O2 plasma dose 10s; annealed at 500°C for 30 s; growth per cycle 2.1 Åhttps://pmc.ncbi.nlm.nih.gov/articles/PMC9823614/",HfO2,,,,,250,TDMAHf,O2 plasma,100.0,0.5,90.0,10.0,90.0,,,20.0,2.1,500.0,30 s,N2,,,,,,,,,,,,,,,,,,,,,,,,,,,,,,,,,,,,,,,,,,,,,,Growth rate (Å/cycle),2.1
158,Choi,2022,Nanomaterials,10.3390/nano13010161,"PE-ALD HfO2 film; TDMAHf dose 0.5s, O2 plasma dose 30s; annealed at 500°C for 30 s; growth per cycle 2.3 Åhttps://pmc.ncbi.nlm.nih.gov/articles/PMC9823614/",HfO2,,,,,250,TDMAHf,O2 plasma,100.0,0.5,90.0,30.0,90.0,,,20.0,2.3,500.0,30 s,N2,,,,,,,,,,,,,,,,,,,,,,,,,,,,,,,,,,,,,,,,,,,,,,Growth rate (Å/cycle),2.3
159,Choi,2022,Nanomaterials,10.3390/nano13010161,"PE-ALD HfO2 film; TDMAHf dose 0.5s, O2 plasma dose 60s; annealed at 500°C for 30 s; growth per cycle 2.4 Åhttps://pmc.ncbi.nlm.nih.gov/articles/PMC9823614/",HfO2,,,,,250,TDMAHf,O2 plasma,100.0,0.5,90.0,60.0,90.0,,,20.0,2.4,500.0,30 s,N2,,,,,,,,,,,,,,,,,,,,,,,,,,,,,,,,,,,,,,,,,,,,,,Growth rate (Å/cycle),2.4
160,Choi,2022,Nanomaterials,10.3390/nano13010161,"PE-ALD HfO2 film; TDMAHf dose 0.5s, O2 plasma dose 120s; annealed at 500°C for 30 s; growth per cycle 2.4 Åhttps://pmc.ncbi.nlm.nih.gov/articles/PMC9823614/",HfO2,,,,,250,TDMAHf,O2 plasma,100.0,0.5,90.0,120.0,90.0,,,20.0,2.4,500.0,30 s,N2,,,,,,,,,,,,,,,,,,,,,,,,,,,,,,,,,,,,,,,,,,,,,,Growth rate (Å/cycle),2.4
161,Choi,2022,Nanomaterials,10.3390/nano13010161,"PE-ALD HfO2 film; TDMAHf dose 2.0s, O2 plasma dose 3s; annealed at 500°C for 30 s; growth per cycle 1.9 Åhttps://pmc.ncbi.nlm.nih.gov/articles/PMC9823614/",HfO2,,,,,250,TDMAHf,O2 plasma,100.0,2.0,90.0,3.0,90.0,,,20.0,1.9,500.0,30 s,N2,,,,,,,,,,,,,,,,,,,,,,,,,,,,,,,,,,,,,,,,,,,,,,Growth rate (Å/cycle),1.9
162,Choi,2022,Nanomaterials,10.3390/nano13010161,"PE-ALD HfO2 film; TDMAHf dose 2.0s, O2 plasma dose 5s; annealed at 500°C for 30 s; growth per cycle 2.0 Åhttps://pmc.ncbi.nlm.nih.gov/articles/PMC9823614/",HfO2,,,,,250,TDMAHf,O2 plasma,100.0,2.0,90.0,5.0,90.0,,,20.0,2.0,500.0,30 s,N2,,,,,,,,,,,,,,,,,,,,,,,,,,,,,,,,,,,,,,,,,,,,,,Growth rate (Å/cycle),2.0
163,Choi,2022,Nanomaterials,10.3390/nano13010161,"PE-ALD HfO2 film; TDMAHf dose 2.0s, O2 plasma dose 10s; annealed at 500°C for 30 s; growth per cycle 2.1 Åhttps://pmc.ncbi.nlm.nih.gov/articles/PMC9823614/",HfO2,,,,,250,TDMAHf,O2 plasma,100.0,2.0,90.0,10.0,90.0,,,20.0,2.1,500.0,30 s,N2,,,,,,,,,,,,,,,,,,,,,,,,,,,,,,,,,,,,,,,,,,,,,,Growth rate (Å/cycle),2.1
164,Choi,2022,Nanomaterials,10.3390/nano13010161,"PE-ALD HfO2 film; TDMAHf dose 2.0s, O2 plasma dose 30s; annealed at 500°C for 30 s; growth per cycle 2.3 Åhttps://pmc.ncbi.nlm.nih.gov/articles/PMC9823614/",HfO2,,,,,250,TDMAHf,O2 plasma,100.0,2.0,90.0,30.0,90.0,,,20.0,2.3,500.0,30 s,N2,,,,,,,,,,,,,,,,,,,,,,,,,,,,,,,,,,,,,,,,,,,,,,Growth rate (Å/cycle),2.3
165,Choi,2022,Nanomaterials,10.3390/nano13010161,"PE-ALD HfO2 film; TDMAHf dose 2.0s, O2 plasma dose 60s; annealed at 500°C for 30 s; growth per cycle 2.4 Åhttps://pmc.ncbi.nlm.nih.gov/articles/PMC9823614/",HfO2,,,,,250,TDMAHf,O2 plasma,100.0,2.0,90.0,60.0,90.0,,,20.0,2.4,500.0,30 s,N2,,,,,,,,,,,,,,,,,,,,,,,,,,,,,,,,,,,,,,,,,,,,,,Growth rate (Å/cycle),2.4
166,Choi,2022,Nanomaterials,10.3390/nano13010161,"PE-ALD HfO2 film; TDMAHf dose 2.0s, O2 plasma dose 120s; annealed at 500°C for 30 s; growth per cycle 2.4 Åhttps://pmc.ncbi.nlm.nih.gov/articles/PMC9823614/",HfO2,,,,,250,TDMAHf,O2 plasma,100.0,2.0,90.0,120.0,90.0,,,20.0,2.4,500.0,30 s,N2,,,,,,,,,,,,,,,,,,,,,,,,,,,,,,,,,,,,,,,,,,,,,,Growth rate (Å/cycle),2.4
167,Choi,2022,Nanomaterials,10.3390/nano13010161,"PE-ALD HfO2 film; TDMAHf dose 4.0s, O2 plasma dose 3s; annealed at 500°C for 30 s; growth per cycle 1.9 Åhttps://pmc.ncbi.nlm.nih.gov/articles/PMC9823614/",HfO2,,,,,250,TDMAHf,O2 plasma,100.0,4.0,90.0,3.0,90.0,,,20.0,1.9,500.0,30 s,N2,,,,,,,,,,,,,,,,,,,,,,,,,,,,,,,,,,,,,,,,,,,,,,Growth rate (Å/cycle),1.9
168,Choi,2022,Nanomaterials,10.3390/nano13010161,"PE-ALD HfO2 film; TDMAHf dose 4.0s, O2 plasma dose 5s; annealed at 500°C for 30 s; growth per cycle 2.0 Åhttps://pmc.ncbi.nlm.nih.gov/articles/PMC9823614/",HfO2,,,,,250,TDMAHf,O2 plasma,100.0,4.0,90.0,5.0,90.0,,,20.0,2.0,500.0,30 s,N2,,,,,,,,,,,,,,,,,,,,,,,,,,,,,,,,,,,,,,,,,,,,,,Growth rate (Å/cycle),2.0
169,Choi,2022,Nanomaterials,10.3390/nano13010161,"PE-ALD HfO2 film; TDMAHf dose 4.0s, O2 plasma dose 10s; annealed at 500°C for 30 s; growth per cycle 2.1 Åhttps://pmc.ncbi.nlm.nih.gov/articles/PMC9823614/",HfO2,,,,,250,TDMAHf,O2 plasma,100.0,4.0,90.0,10.0,90.0,,,20.0,2.1,500.0,30 s,N2,,,,,,,,,,,,,,,,,,,,,,,,,,,,,,,,,,,,,,,,,,,,,,Growth rate (Å/cycle),2.1
170,Choi,2022,Nanomaterials,10.3390/nano13010161,"PE-ALD HfO2 film; TDMAHf dose 4.0s, O2 plasma dose 30s; annealed at 500°C for 30 s; growth per cycle 2.3 Åhttps://pmc.ncbi.nlm.nih.gov/articles/PMC9823614/",HfO2,,,,,250,TDMAHf,O2 plasma,100.0,4.0,90.0,30.0,90.0,,,20.0,2.3,500.0,30 s,N2,,,,,,,,,,,,,,,,,,,,,,,,,,,,,,,,,,,,,,,,,,,,,,Growth rate (Å/cycle),2.3
171,Choi,2022,Nanomaterials,10.3390/nano13010161,"PE-ALD HfO2 film; TDMAHf dose 4.0s, O2 plasma dose 60s; annealed at 500°C for 30 s; growth per cycle 2.4 Åhttps://pmc.ncbi.nlm.nih.gov/articles/PMC9823614/",HfO2,,,,,250,TDMAHf,O2 plasma,100.0,4.0,90.0,60.0,90.0,,,20.0,2.4,500.0,30 s,N2,,,,,,,,,,,,,,,,,,,,,,,,,,,,,,,,,,,,,,,,,,,,,,Growth rate (Å/cycle),2.4
172,Choi,2022,Nanomaterials,10.3390/nano13010161,"PE-ALD HfO2 film; TDMAHf dose 4.0s, O2 plasma dose 120s; annealed at 500°C for 30 s; growth per cycle 2.4 Åhttps://pmc.ncbi.nlm.nih.gov/articles/PMC9823614/",HfO2,,,,,250,TDMAHf,O2 plasma,100.0,4.0,90.0,120.0,90.0,,,20.0,2.4,500.0,30 s,N2,,,,,,,,,,,,,,,,,,,,,,,,,,,,,,,,,,,,,,,,,,,,,,Growth rate (Å/cycle),2.4
173,Choi,2022,Nanomaterials,10.3390/nano13010161,"PE-ALD HfO2 film; TDMAHf dose 0.1s, O2 plasma dose 3s; annealed at 600°C for 30 s; growth per cycle 1.9 Åhttps://pmc.ncbi.nlm.nih.gov/articles/PMC9823614/",HfO2,,,,,250,TDMAHf,O2 plasma,100.0,0.1,90.0,3.0,90.0,,,20.0,1.9,600.0,30 s,N2,,,,,,,,,,,,,,,,,,,,,,,,,,,,,,,,,,,,,,,,,,,,,,Growth rate (Å/cycle),1.9
174,Choi,2022,Nanomaterials,10.3390/nano13010161,"PE-ALD HfO2 film; TDMAHf dose 0.1s, O2 plasma dose 5s; annealed at 600°C for 30 s; growth per cycle 2.0 Åhttps://pmc.ncbi.nlm.nih.gov/articles/PMC9823614/",HfO2,,,,,250,TDMAHf,O2 plasma,100.0,0.1,90.0,5.0,90.0,,,20.0,2.0,600.0,30 s,N2,,,,,,,,,,,,,,,,,,,,,,,,,,,,,,,,,,,,,,,,,,,,,,Growth rate (Å/cycle),2.0
175,Choi,2022,Nanomaterials,10.3390/nano13010161,"PE-ALD HfO2 film; TDMAHf dose 0.1s, O2 plasma dose 10s; annealed at 600°C for 30 s; growth per cycle 2.1 Åhttps://pmc.ncbi.nlm.nih.gov/articles/PMC9823614/",HfO2,,,,,250,TDMAHf,O2 plasma,100.0,0.1,90.0,10.0,90.0,,,20.0,2.1,600.0,30 s,N2,,,,,,,,,,,,,,,,,,,,,,,,,,,,,,,,,,,,,,,,,,,,,,Growth rate (Å/cycle),2.1
176,Choi,2022,Nanomaterials,10.3390/nano13010161,"PE-ALD HfO2 film; TDMAHf dose 0.1s, O2 plasma dose 30s; annealed at 600°C for 30 s; growth per cycle 2.3 Åhttps://pmc.ncbi.nlm.nih.gov/articles/PMC9823614/",HfO2,,,,,250,TDMAHf,O2 plasma,100.0,0.1,90.0,30.0,90.0,,,20.0,2.3,600.0,30 s,N2,,,,,,,,,,,,,,,,,,,,,,,,,,,,,,,,,,,,,,,,,,,,,,Growth rate (Å/cycle),2.3
177,Choi,2022,Nanomaterials,10.3390/nano13010161,"PE-ALD HfO2 film; TDMAHf dose 0.1s, O2 plasma dose 60s; annealed at 600°C for 30 s; growth per cycle 2.4 Åhttps://pmc.ncbi.nlm.nih.gov/articles/PMC9823614/",HfO2,,,,,250,TDMAHf,O2 plasma,100.0,0.1,90.0,60.0,90.0,,,20.0,2.4,600.0,30 s,N2,,,,,,,,,,,,,,,,,,,,,,,,,,,,,,,,,,,,,,,,,,,,,,Growth rate (Å/cycle),2.4
178,Choi,2022,Nanomaterials,10.3390/nano13010161,"PE-ALD HfO2 film; TDMAHf dose 0.1s, O2 plasma dose 120s; annealed at 600°C for 30 s; growth per cycle 2.4 Åhttps://pmc.ncbi.nlm.nih.gov/articles/PMC9823614/",HfO2,,,,,250,TDMAHf,O2 plasma,100.0,0.1,90.0,120.0,90.0,,,20.0,2.4,600.0,30 s,N2,,,,,,,,,,,,,,,,,,,,,,,,,,,,,,,,,,,,,,,,,,,,,,Growth rate (Å/cycle),2.4
179,Choi,2022,Nanomaterials,10.3390/nano13010161,"PE-ALD HfO2 film; TDMAHf dose 0.5s, O2 plasma dose 3s; annealed at 600°C for 30 s; growth per cycle 1.9 Åhttps://pmc.ncbi.nlm.nih.gov/articles/PMC9823614/",HfO2,,,,,250,TDMAHf,O2 plasma,100.0,0.5,90.0,3.0,90.0,,,20.0,1.9,600.0,30 s,N2,,,,,,,,,,,,,,,,,,,,,,,,,,,,,,,,,,,,,,,,,,,,,,Growth rate (Å/cycle),1.9
180,Choi,2022,Nanomaterials,10.3390/nano13010161,"PE-ALD HfO2 film; TDMAHf dose 0.5s, O2 plasma dose 5s; annealed at 600°C for 30 s; growth per cycle 2.0 Åhttps://pmc.ncbi.nlm.nih.gov/articles/PMC9823614/",HfO2,,,,,250,TDMAHf,O2 plasma,100.0,0.5,90.0,5.0,90.0,,,20.0,2.0,600.0,30 s,N2,,,,,,,,,,,,,,,,,,,,,,,,,,,,,,,,,,,,,,,,,,,,,,Growth rate (Å/cycle),2.0
181,Choi,2022,Nanomaterials,10.3390/nano13010161,"PE-ALD HfO2 film; TDMAHf dose 0.5s, O2 plasma dose 10s; annealed at 600°C for 30 s; growth per cycle 2.1 Åhttps://pmc.ncbi.nlm.nih.gov/articles/PMC9823614/",HfO2,,,,,250,TDMAHf,O2 plasma,100.0,0.5,90.0,10.0,90.0,,,20.0,2.1,600.0,30 s,N2,,,,,,,,,,,,,,,,,,,,,,,,,,,,,,,,,,,,,,,,,,,,,,Growth rate (Å/cycle),2.1
182,Choi,2022,Nanomaterials,10.3390/nano13010161,"PE-ALD HfO2 film; TDMAHf dose 0.5s, O2 plasma dose 30s; annealed at 600°C for 30 s; growth per cycle 2.3 Åhttps://pmc.ncbi.nlm.nih.gov/articles/PMC9823614/",HfO2,,,,,250,TDMAHf,O2 plasma,100.0,0.5,90.0,30.0,90.0,,,20.0,2.3,600.0,30 s,N2,,,,,,,,,,,,,,,,,,,,,,,,,,,,,,,,,,,,,,,,,,,,,,Growth rate (Å/cycle),2.3
183,Choi,2022,Nanomaterials,10.3390/nano13010161,"PE-ALD HfO2 film; TDMAHf dose 0.5s, O2 plasma dose 60s; annealed at 600°C for 30 s; growth per cycle 2.4 Åhttps://pmc.ncbi.nlm.nih.gov/articles/PMC9823614/",HfO2,,,,,250,TDMAHf,O2 plasma,100.0,0.5,90.0,60.0,90.0,,,20.0,2.4,600.0,30 s,N2,,,,,,,,,,,,,,,,,,,,,,,,,,,,,,,,,,,,,,,,,,,,,,Growth rate (Å/cycle),2.4
184,Choi,2022,Nanomaterials,10.3390/nano13010161,"PE-ALD HfO2 film; TDMAHf dose 0.5s, O2 plasma dose 120s; annealed at 600°C for 30 s; growth per cycle 2.4 Åhttps://pmc.ncbi.nlm.nih.gov/articles/PMC9823614/",HfO2,,,,,250,TDMAHf,O2 plasma,100.0,0.5,90.0,120.0,90.0,,,20.0,2.4,600.0,30 s,N2,,,,,,,,,,,,,,,,,,,,,,,,,,,,,,,,,,,,,,,,,,,,,,Growth rate (Å/cycle),2.4
185,Choi,2022,Nanomaterials,10.3390/nano13010161,"PE-ALD HfO2 film; TDMAHf dose 2.0s, O2 plasma dose 3s; annealed at 600°C for 30 s; growth per cycle 1.9 Åhttps://pmc.ncbi.nlm.nih.gov/articles/PMC9823614/",HfO2,,,,,250,TDMAHf,O2 plasma,100.0,2.0,90.0,3.0,90.0,,,20.0,1.9,600.0,30 s,N2,,,,,,,,,,,,,,,,,,,,,,,,,,,,,,,,,,,,,,,,,,,,,,Growth rate (Å/cycle),1.9
186,Choi,2022,Nanomaterials,10.3390/nano13010161,"PE-ALD HfO2 film; TDMAHf dose 2.0s, O2 plasma dose 5s; annealed at 600°C for 30 s; growth per cycle 2.0 Åhttps://pmc.ncbi.nlm.nih.gov/articles/PMC9823614/",HfO2,,,,,250,TDMAHf,O2 plasma,100.0,2.0,90.0,5.0,90.0,,,20.0,2.0,600.0,30 s,N2,,,,,,,,,,,,,,,,,,,,,,,,,,,,,,,,,,,,,,,,,,,,,,Growth rate (Å/cycle),2.0
187,Choi,2022,Nanomaterials,10.3390/nano13010161,"PE-ALD HfO2 film; TDMAHf dose 2.0s, O2 plasma dose 10s; annealed at 600°C for 30 s; growth per cycle 2.1 Åhttps://pmc.ncbi.nlm.nih.gov/articles/PMC9823614/",HfO2,,,,,250,TDMAHf,O2 plasma,100.0,2.0,90.0,10.0,90.0,,,20.0,2.1,600.0,30 s,N2,,,,,,,,,,,,,,,,,,,,,,,,,,,,,,,,,,,,,,,,,,,,,,Growth rate (Å/cycle),2.1
188,Choi,2022,Nanomaterials,10.3390/nano13010161,"PE-ALD HfO2 film; TDMAHf dose 2.0s, O2 plasma dose 30s; annealed at 600°C for 30 s; growth per cycle 2.3 Åhttps://pmc.ncbi.nlm.nih.gov/articles/PMC9823614/",HfO2,,,,,250,TDMAHf,O2 plasma,100.0,2.0,90.0,30.0,90.0,,,20.0,2.3,600.0,30 s,N2,,,,,,,,,,,,,,,,,,,,,,,,,,,,,,,,,,,,,,,,,,,,,,Growth rate (Å/cycle),2.3
189,Choi,2022,Nanomaterials,10.3390/nano13010161,"PE-ALD HfO2 film; TDMAHf dose 2.0s, O2 plasma dose 60s; annealed at 600°C for 30 s; growth per cycle 2.4 Åhttps://pmc.ncbi.nlm.nih.gov/articles/PMC9823614/",HfO2,,,,,250,TDMAHf,O2 plasma,100.0,2.0,90.0,60.0,90.0,,,20.0,2.4,600.0,30 s,N2,,,,,,,,,,,,,,,,,,,,,,,,,,,,,,,,,,,,,,,,,,,,,,Growth rate (Å/cycle),2.4
190,Choi,2022,Nanomaterials,10.3390/nano13010161,"PE-ALD HfO2 film; TDMAHf dose 2.0s, O2 plasma dose 120s; annealed at 600°C for 30 s; growth per cycle 2.4 Åhttps://pmc.ncbi.nlm.nih.gov/articles/PMC9823614/",HfO2,,,,,250,TDMAHf,O2 plasma,100.0,2.0,90.0,120.0,90.0,,,20.0,2.4,600.0,30 s,N2,,,,,,,,,,,,,,,,,,,,,,,,,,,,,,,,,,,,,,,,,,,,,,Growth rate (Å/cycle),2.4
191,Choi,2022,Nanomaterials,10.3390/nano13010161,"PE-ALD HfO2 film; TDMAHf dose 4.0s, O2 plasma dose 3s; annealed at 600°C for 30 s; growth per cycle 1.9 Åhttps://pmc.ncbi.nlm.nih.gov/articles/PMC9823614/",HfO2,,,,,250,TDMAHf,O2 plasma,100.0,4.0,90.0,3.0,90.0,,,20.0,1.9,600.0,30 s,N2,,,,,,,,,,,,,,,,,,,,,,,,,,,,,,,,,,,,,,,,,,,,,,Growth rate (Å/cycle),1.9
192,Choi,2022,Nanomaterials,10.3390/nano13010161,"PE-ALD HfO2 film; TDMAHf dose 4.0s, O2 plasma dose 5s; annealed at 600°C for 30 s; growth per cycle 2.0 Åhttps://pmc.ncbi.nlm.nih.gov/articles/PMC9823614/",HfO2,,,,,250,TDMAHf,O2 plasma,100.0,4.0,90.0,5.0,90.0,,,20.0,2.0,600.0,30 s,N2,,,,,,,,,,,,,,,,,,,,,,,,,,,,,,,,,,,,,,,,,,,,,,Growth rate (Å/cycle),2.0
193,Choi,2022,Nanomaterials,10.3390/nano13010161,"PE-ALD HfO2 film; TDMAHf dose 4.0s, O2 plasma dose 10s; annealed at 600°C for 30 s; growth per cycle 2.1 Åhttps://pmc.ncbi.nlm.nih.gov/articles/PMC9823614/",HfO2,,,,,250,TDMAHf,O2 plasma,100.0,4.0,90.0,10.0,90.0,,,20.0,2.1,600.0,30 s,N2,,,,,,,,,,,,,,,,,,,,,,,,,,,,,,,,,,,,,,,,,,,,,,Growth rate (Å/cycle),2.1
194,Choi,2022,Nanomaterials,10.3390/nano13010161,"PE-ALD HfO2 film; TDMAHf dose 4.0s, O2 plasma dose 30s; annealed at 600°C for 30 s; growth per cycle 2.3 Åhttps://pmc.ncbi.nlm.nih.gov/articles/PMC9823614/",HfO2,,,,,250,TDMAHf,O2 plasma,100.0,4.0,90.0,30.0,90.0,,,20.0,2.3,600.0,30 s,N2,,,,,,,,,,,,,,,,,,,,,,,,,,,,,,,,,,,,,,,,,,,,,,Growth rate (Å/cycle),2.3
195,Choi,2022,Nanomaterials,10.3390/nano13010161,"PE-ALD HfO2 film; TDMAHf dose 4.0s, O2 plasma dose 60s; annealed at 600°C for 30 s; growth per cycle 2.4 Åhttps://pmc.ncbi.nlm.nih.gov/articles/PMC9823614/",HfO2,,,,,250,TDMAHf,O2 plasma,100.0,4.0,90.0,60.0,90.0,,,20.0,2.4,600.0,30 s,N2,,,,,,,,,,,,,,,,,,,,,,,,,,,,,,,,,,,,,,,,,,,,,,Growth rate (Å/cycle),2.4
196,Choi,2022,Nanomaterials,10.3390/nano13010161,"PE-ALD HfO2 film; TDMAHf dose 4.0s, O2 plasma dose 120s; annealed at 600°C for 30 s; growth per cycle 2.4 Åhttps://pmc.ncbi.nlm.nih.gov/articles/PMC9823614/",HfO2,,,,,250,TDMAHf,O2 plasma,100.0,4.0,90.0,120.0,90.0,,,20.0,2.4,600.0,30 s,N2,,,,,,,,,,,,,,,,,,,,,,,,,,,,,,,,,,,,,,,,,,,,,,Growth rate (Å/cycle),2.4
197,Liu,2005,J Electrochem Soc,10.1149/1.1859631,"O3-based ALD HfO2 using TEMAH; cycle 0.5s Hf, 1s purge, 0.3s O3, 1s purge",HfO2,,,,15.0,200,TEMAH,O3,70.0,0.5,1.0,0.3,1.0,0.2,,,0.714,,,,,,,,,,,Si,,,,,,,,,,,16.0,,,,,,,,,,,,,,,,,,,,,,,1.05,,,,,
198,Liu,2005,J Electrochem Soc,10.1149/1.1859631,"O3-based ALD HfO2 using TEMAH; cycle 0.5s Hf, 1s purge, 0.3s O3, 1s purge",HfO2,,,,15.0,250,TEMAH,O3,70.0,0.5,1.0,0.3,1.0,0.2,,,0.714,,,,,,,,,,,Si,,,,,,,,,,,18.0,,,,,,,,,,,,,,,,,,,,,,,1.05,,,,,
199,Liu,2005,J Electrochem Soc,10.1149/1.1859631,"O3-based ALD HfO2 using TEMAH; cycle 0.5s Hf, 1s purge, 0.3s O3, 1s purge",HfO2,,,,15.0,320,TEMAH,O3,70.0,0.5,1.0,0.3,1.0,0.2,,,0.714,,,,,,,,,,,Si,,,,,,,,,,,20.0,,,,,,,,,,,,,,,,,,,,,,,1.05,,,,,
200,Conley,2003,J Appl Phys,10.1063/1.1528306,HfO2 deposited using anhydrous Hf(NO3)4; thickness ~10 nm,HfO2,,,,10.0,180,Hf(NO3)4,None (nitrate decomposition),80.0,,,,,,,,1.3,,,,,,,,,,,Si,,,,,,,,,,,13.0,,,,,,,,,,,,,,,,,,,,,,,1.0,,,,,
201,Lindblad,2024,CSMANTECH Conference,,HfO2 O3,HfO2,,,,20.0,250,TDMAHf,O3,,,,,,,,,0.77,,,,,,,,,,,unknown,,,,,,,,,,,17.6,,,,,,,,,,,,,,,,,,,,,,,,,,,,
202,Lindblad,2024,CSMANTECH Conference,,HfO2 CRISP,HfO2,,,,20.0,250,TDMAHf,CRISP,,,,,,,,,0.99,,,,,,,,,,,unknown,,,,,,,,,,,16.2,,,,,,,,,,,,,,,,,,,,,,,,,,,,
203,Lindblad,2024,CSMANTECH Conference,,HfO2 CRISP Al1%,HfO2,Al,1.0,,20.0,250,TDMAHf,CRISP,,,,,,,,,0.99,,,,,,,,,,,unknown,,,,,,,,,,,19.2,,,,,,,,,,,,,,,,,,,,,,,,,,,,
204,Lindblad,2024,CSMANTECH Conference,,HfO2 CRISP Al5%,HfO2,Al,5.0,,20.0,250,TDMAHf,CRISP,,,,,,,,,0.99,,,,,,,,,,,unknown,,,,,,,,,,,16.9,,,,,,,,,,,,,,,,,,,,,,,,,,,,
205,Lindblad,2024,CSMANTECH Conference,,HfO2 O3 Al5%,HfO2,Al,5.0,,20.0,250,TDMAHf,O3,,,,,,,,,0.77,,,,,,,,,,,unknown,,,,,,,,,,,17.0,,,,,,,,,,,,,,,,,,,,,,,,,,,,
206,Lindblad,2024,CSMANTECH Conference,,HfO2 CRISP Al10%,HfO2,Al,10.0,,20.0,250,TDMAHf,CRISP,,,,,,,,,0.99,,,,,,,,,,,unknown,,,,,,,,,,,18.9,,,,,,,,,,,,,,,,,,,,,,,,,,,,
207,King,2013,PhD thesis,,HfO2 undoped,HfO2,,,,10.0,300,(MeCp)2Hf(OMe)(Me),H2O,,,,,,,,,,,,,,,,,,,,Si,,,,,,,,,,,17.0,,,,,,,,,,,,,,,,,,,,,,,,,,,,
208,King,2013,PhD thesis,,Ti0.5Hf0.5O2 as-deposited,HfO2,Ti,50.0,,10.0,250,(MeCp)2Hf(OMe)(Me),H2O,,,,,,,,,,,,,,,,,,,,Si,,,,,,,,,,,35.0,,,,,,,,,,,,,,,,,,,,,,,,,,,,
209,King,2013,PhD thesis,,Ti0.5Hf0.5O2 annealed,HfO2,Ti,50.0,,10.0,250,(MeCp)2Hf(OMe)(Me),H2O,,,,,,,,,,850.0,spike,,,,,,,,,Si,,,,,,,,,,,22.0,,,,,,,,,,,,,,,,,,,,,,,,,,,,
210,King,2013,PhD thesis,,Ce0.11Hf0.89O2 500C anneal,HfO2,Ce,11.0,,10.0,300,(MeCp)2Hf(OMe)(Me),H2O,,,,,,,,,,500.0,30,,,,,,,,,Si,,,,,,,,,,,31.0,,,,,,,,,,,,,,,,,,,,,,,,,,,,
211,King,2013,PhD thesis,,Ce0.11Hf0.89O2 850C anneal,HfO2,Ce,11.0,,10.0,300,(MeCp)2Hf(OMe)(Me),H2O,,,,,,,,,,850.0,spike,,,,,,,,,Si,,,,,,,,,,,21.0,,,,,,,,,,,,,,,,,,,,,,,,,,,,
212,King,2013,PhD thesis,,Ce-doped HfO2 at 150C,HfO2,Ce,11.0,,10.0,150,(MeCp)2Hf(OMe)(Me),H2O,,,,,,,,,,,,,,,,,,,,Si,,,,,,,,,,,42.0,,,,,,,,,,,,,,,,,,,,,,,,,,,,
213,Huddersfield,2015,Huddersfield portal,,Ti0.1Hf0.9O2 as-deposited,HfO2,Ti,10.0,,10.0,250,TDMAHf,H2O,,,,,,,,,,,,,,,,,,,,Si,,,,,,,,,,,20.0,,,,,,,,,,,,,,,,,,,,,,,,,,,,
214,Huddersfield,2015,Huddersfield portal,,Ti0.5Hf0.5O2 as-deposited,HfO2,Ti,50.0,,10.0,250,TDMAHf,H2O,,,,,,,,,,,,,,,,,,,,Si,,,,,,,,,,,35.0,,,,,,,,,,,,,,,,,,,,,,,,,,,,
215,Huddersfield,2015,Huddersfield portal,,Ti0.5Hf0.5O2 500C anneal,HfO2,Ti,50.0,,10.0,250,TDMAHf,H2O,,,,,,,,,,500.0,30,,,,,,,,,Si,,,,,,,,,,,27.0,,,,,,,,,,,,,,,,,,,,,,,,,,,,
216,Unknown,2010,Conference abstract,,Gd_xHf1-xO_y with x=11%,HfO2,Gd,11.0,,10.0,200,HfCl4,H2O,,,,,,,,,0.55,,,,,,,,,,,Si,,,,,,,,,,,36.0,,,,,,,,,,,,,,,,,,,,,,,,,,,,
217,Wang,2022,Materials Sci Appl,,Composite Al2O3/HfO2 ratio Al/Hf=1:1,AlHfO,Al,50.0,,70.0,370,TDMAHf,H2O,,1.6,5.0,0.1,4.0,,,,,,,,,,,,,,,TiN/SiO2/Si,,,,,,,,,,,8.0,,,,,,,,,,,,,,,,,,,,,,,,,,,,
218,Wang,2022,Materials Sci Appl,,Composite Al2O3/HfO2 ratio Al/Hf=1:2,AlHfO,Al,33.3,,70.0,370,TDMAHf,H2O,,1.6,5.0,0.1,4.0,,,,,,,,,,,,,,,TiN/SiO2/Si,,,,,,,,,,,25.0,,,,,,,,,,,,,,,,,,,,,,,,,,,,
219,Wang,2022,Materials Sci Appl,,Composite Al2O3/HfO2 ratio Al/Hf=1:3,AlHfO,Al,25.0,,70.0,370,TDMAHf,H2O,,1.6,5.0,0.1,4.0,,,,,,,,,,,,,,,TiN/SiO2/Si,,,,,,,,,,,30.0,,,,,,,,,,,,,,,,,,,,,,,,,,,,
220,Wang,2022,Materials Sci Appl,,Composite Al2O3/HfO2 ratio Al/Hf=1:4,AlHfO,Al,20.0,,70.0,370,TDMAHf,H2O,,1.6,5.0,0.1,4.0,,,,,,,,,,,,,,,TiN/SiO2/Si,,,,,,,,,,,35.0,,,,,,,,,,,,,,,,,,,,,,,,,,,,
221,Gonta,2017,RIT conference,,Al-doped HfO2 film,HfO2,Al,,,10.0,250,TDMAHf,H2O,,,,,,,,,,,,,,,,,,,,Si,,,,,,,,,,,23.9,,,,,,,,,,,,,,,,,,,,,,,,,,,,
222,Jia,2025,Scientific Reports,10.1038/s41598-025-85686-9,PEALD pure-HfO2 ref (x=0); 20nm on n-Si; Al gate; highest k & leakage of series; series SiO2 IL present (low extracted k vs intrinsic monoclinic),HfO2,,0,,20,200,TEMAH,O2_plasma,,,,,,,,,,,,,,,,,,,,Si,(100),,,Al,200,n-type,3.5e17,20,,,13.16,,,,,,,,,,,,,,,,,,,,,,,,,,,,
223,Jia,2025,Scientific Reports,10.1038/s41598-025-85686-9,PEALD (Al2O3)0.25(HfO2)0.75; authors deem 20-30% Al2O3 optimal for stable leakage,AlHfO,Al,20.95,,20,200,TEMAH+TMA,O2_plasma,,,,,,,,,,,,,,,,,,,,Si,(100),,,Al,200,n-type,3.5e17,20,,,11.55,,,,,,,,,,,,,,,,,,,,,,,,,,,,
224,Jia,2025,Scientific Reports,10.1038/s41598-025-85686-9,PEALD (Al2O3)0.5(HfO2)0.5; variable-T I-V (25-100C); FN->PF transition at high T,AlHfO,Al,45.57,,20,200,TEMAH+TMA,O2_plasma,,,,,,,,,,,,,,,,,,,,Si,(100),,,Al,200,n-type,3.5e17,20,,,9.93,,,,,,,,,,,,,,,,,,,,,,,,,,,,
225,Jia,2025,Scientific Reports,10.1038/s41598-025-85686-9,PEALD (Al2O3)0.75(HfO2)0.25,AlHfO,Al,69.31,,20,200,TEMAH+TMA,O2_plasma,,,,,,,,,,,,,,,,,,,,Si,(100),,,Al,200,n-type,3.5e17,20,,,8.31,,,,,,,,,,,,,,,,,,,,,,,,,,,,
226,Jia,2025,Scientific Reports,10.1038/s41598-025-85686-9,"PEALD pure-Al2O3 endpoint; lowest leakage, largest bandgap of series",Al2O3,,100,,20,200,TMA,O2_plasma,,,,,,,,,,,,,,,,,,,,Si,(100),,,Al,200,n-type,3.5e17,20,,,6.7,,,,,,,,,,,,,,,,,,,,,,,,,,,,
227,Zhu,2019,Nanoscale Research Letters,10.1186/s11671-019-2874-5,"ALD Al2O3(2)/ZrO2(20)/Al2O3(2) MIM, TaN/TaN; as-deposited; J@2V=1.23e-8, J@4V=1.06e-7, J@-4V=3.41e-8 A/cm2; Vbd~9.8V(50%); phi_t=0.73/0.82 eV",ZrO2,,,amorphous,20,250,TDMAZ,H2O,,,,,,,,,,,5min,,,,,,,,,TaN,,none,,TaN,,,,24,,,28.3,7.34,,,,,,,,,,,,,,,,,,,,,,,,,,,
228,Zhu,2019,Nanoscale Research Letters,10.1186/s11671-019-2874-5,"MWA 700W; J@4V=6.68e-7, J@-4V=3.30e-7 A/cm2; phi_t=0.51/0.53 eV; ~40% permittivity gain",ZrO2,,,,20,250,TDMAZ,H2O,,,,,,,,,,260,5min,,,,,,,,,TaN,,none,,TaN,,,,24,,,40.1,8.87,,,,,,,,,,,,,,,,,,,,,,,,,,,
229,Zhu,2019,Nanoscale Research Letters,10.1186/s11671-019-2874-5,"MWA 1050W; J@4V=7.63e-6, J@-4V=1.20e-6 A/cm2; phi_t=0.38/0.47 eV; field-assisted tunneling",ZrO2,,,,20,250,TDMAZ,H2O,,,,,,,,,,350,5min,,,,,,,,,TaN,,none,,TaN,,,,24,,,41.0,8.96,,,,,,,,,,,,,,,,,,,,,,,,,,,
230,Zhu,2019,Nanoscale Research Letters,10.1186/s11671-019-2874-5,"MWA 1400W; J@2V=1.36e-8, J@4V=1.92e-5, J@-4V=3.48e-6 A/cm2; Vbd~9V; conduction=field-assisted tunneling",ZrO2,,,tetragonal,20,250,TDMAZ,H2O,,,,,,,,,,400,5min,,,,,,,,,TaN,,none,,TaN,,,,24,,,41.9,9.06,,,,,,,,,,,,,,,,,,,,,,,,,,,
231,Li,2019,Nanoscale Research Letters,10.1186/s11671-019-2907-0,ALD Ta2O5 (PDMATa/O3) on n-Si; 700C/2h/N2; J@2MV/cm=0.329 A/cm2 (not at 1V),Ta2O5,,,orthorhombic+hexagonal,,230,PDMATa,O3,,,,,,,,,0.52,700,2h,N2,,,,,,,,Si,,,,Al,,n-type,,,,,24.6,,,,,,,,,,,,,,,,,,,,,,,,,,,,
232,Li,2019,Nanoscale Research Letters,10.1186/s11671-019-2907-0,"ALD Al2O3 (TMA/O3); amorphous; lowest leakage J=2.62e-8 A/cm2; nanolaminate intermediates (38:12..17:33) are figure-derived (Fig.3d), not tabulated",Al2O3,,,amorphous,,230,TMA,O3,,,,,,,,,1.01,700,2h,N2,,,,,,,,Si,,,,Al,,n-type,,,,,6.28,,,,,,,,,,,,,,,,,,,,,,,,,,,,
233,Kim,2025,Nanomaterials,10.3390/nano15110783,DP-ALD HfO2 (TiN/HfO2/TiN); GPC 0.97(horiz)/1.12(vert) A/cyc; J@0.8V(15nm)~1e-4 A/cm2; non-lattice Hf 17.0% O 9.82%; step coverage 92.6/87.3%; higher k via O-vacancy polarization,HfO2,,,,,,TEMA-Hf,O2_plasma,,,,,,,,200,0.97,450,1min,N2,,,,,0.79,,,Si,,SiO2,,TiN,,,,,,,22.2,,,,,,,,,,,,,,,,,,,,,,,,,,,,
234,Kim,2025,Nanomaterials,10.3390/nano15110783,RP-ALD HfO2 (TiN/HfO2/TiN); GPC 0.72(horiz)/0.55(vert) A/cyc; J@0.8V(15nm)~1e-7 A/cm2 (3 orders below DP); non-lattice Hf 13.6% O 5.08%; step coverage ~100%,HfO2,,,,,,TEMA-Hf,O2_plasma,,,,,,,,2600,0.72,450,1min,N2,,,,,0.8,,,Si,,SiO2,,TiN,,,,,,,19.2,,,,,,,,,,,,,,,,,,,,,,,,,,,,
235,Lee,2026,Advanced Electronic Materials,10.1002/aelm.202500679,"ALD Al-doped HfO2 MIM (Ti/TiN // TiN/Pt); uniform doping; TiN-driven tetragonal stabilization; TDMAH 43C/3s, TMA 1s, H2O 1s, Ar purge 30s; GPC 0.12 nm/cyc",HfAlO,Al,,tetragonal+monoclinic,11,200,TDMAH+TMA,H2O,,3,,1,,,,,1.2,600,,,,,,TiN,,,,Si,,,,Pt,30,p+,,11,0.96,,44.7,,,,,,,,,,,,,,,,,,,,,,,,,,,,
236,Lee,2026,Advanced Electronic Materials,10.1002/aelm.202500679,"ALD Al-gradient-doped HfO2 MIM; gradient super-cycle; leakage ~1 order below uniform; larger grains, lower O-vacancy; 400/500C variants exist but k/EOT cells not retrievable (Wiley block)",HfAlO,Al,,tetragonal,11,200,TDMAH+TMA,H2O,,3,,1,,,,,1.2,600,,,,,,TiN,,,,Si,,,,Pt,30,p+,,11,0.71,,60.7,,,,,,,,,,,,,,,,,,,,,,,,,,,,
237,Zhang,2025,Nano-Micro Letters,10.1007/s40820-025-01841-x,"ALD HZO 1:1 laminate (HfCl4/ZrCl4/H2O, ~1nm sublayers); near-edge plasma; downscaled 3.85um dia; stored charge 183 uC/cm2 @1.2V/50ns, >1e12 cycles; companion Nat Commun 16:2679 (10.1038/s41467-025-57963-8) [QUARANTINED: k value removed - metastable defect-engineered giant-permittivity state, not intrinsic k; see original note for k=1466 context]",Hf0.5Zr0.5O2,Zr,50,tetragonal+orthorhombic,10,200,HfCl4+ZrCl4,H2O,,,,,,,,,,550,30s,N2,,,,,,,,TiN,,,,TiN/W,,,,10,,,,,,,,,,,,,,,,,,,,,,,,,,,,,,"dielectric permittivity (giant, special state)",
238,Du,2023,Applied Surface Science,10.1016/j.apsusc.2023.158078,"TiN/Al2O3(0.3nm)/Hf0.3Zr0.7O2(6nm)/TiN DRAM cap; Jleak<7.7e-8 A/cm2 at +-0.5V (not at 1V); GIXRD o(111)30.4+t(011)30.8; authors Du,Luo,Shen,Bai,Gan,Yin,Li",Hf0.3Zr0.7O2,,,tetragonal+orthorhombic,6,,,H2O,,,,,,,,,,550,,N2,,,,,,,,TiN,,Al2O3,0.3,TiN,,,,6.3,0.54,,45.0,,,,,,,,,,,,,,,,,,,,,,,,,,,,
239,Luo,2023,Applied Physics Letters,10.1063/5.0145824,TiN/Al2O3(0.2)/Hf0.5Zr0.5O2(5.6)/Al2O3(0.2)/TiN DRAM cap; EOT~5.1A; Jleak<1e-7 A/cm2 at +-0.5V (not at 1V),Hf0.5Zr0.5O2,,,tetragonal+orthorhombic,5.6,,,,,,,,,,,,,,,,,,,,,,,TiN,,Al2O3,0.2,TiN,,,,6.0,0.51,,46.7,,,,,,,,,,,,,,,,,,,,,,,,,,,,
240,Park,2018,ACS Applied Materials & Interfaces,10.1021/acsami.8b15576,ALD HfO2-ZrO2 solid solution MPB DRAM study; Hf0.5Zr0.5O2 peak k=47 at 6.5nm,Hf0.5Zr0.5O2,,,tetragonal+orthorhombic,6.5,,,,,,,,,,,,,,,,,,,,,,,TiN,,,,TiN,,,,,,,47.0,,,,,,,,,,,,,,,,,,,,,,,,,,,,
241,Park,2018,ACS Applied Materials & Interfaces,10.1021/acsami.8b15576,ALD HfO2-ZrO2 solid solution MPB; Hf0.3Zr0.7O2 peak k=43 at 9.2nm; same paper as row for Hf0.5Zr0.5O2,Hf0.3Zr0.7O2,,,tetragonal+orthorhombic,9.2,,,,,,,,,,,,,,,,,,,,,,,TiN,,,,TiN,,,,,,,43.0,,,,,,,,,,,,,,,,,,,,,,,,,,,,
242,Das,2021,IEEE Transactions on Electron Devices,10.1109/TED.2021.3131403,"Sub-5A-EOT DRAM cap; Jleak<3e-8 A/cm2 at 0.5V (not at 1V); HPA 200atm; k~49, EOT~0.48nm",Hf0.33Zr0.67O2,,,tetragonal+orthorhombic,6,,,,,,,,,,,,,,,,,,,,,,,TiN,,,,TiN,,,,6,0.48,,49.0,,,,,,,,,,,,,,,,,,,,,,,,,,,,
