Repository: prashanthvoora/ScientificAI

# Unified Molecular GNN Benchmark: QM9 + MD17

This benchmark supports **both**:

- **QM9** for molecular property prediction
- **MD17** for molecular energy prediction, with optional force supervision/evaluation

## Models compared
- CGCNN-style baseline using `CGConv`
- SchNet
- DimeNet

## Why two dataset modes?

### QM9 mode
Use this when you want to compare models for **scalar molecular properties** such as:
- HOMO
- LUMO
- HOMO-LUMO gap
- dipole moment
- heat capacity
- atomisation energy

File: highk_experimental_process_database_v8.csv (part 3 of 5)
row_id,first_author,year,journal,doi,notes,material_system,dopant_element,dopant_concentration_at_pct,crystal_phase,film_thickness_nm,ald_substrate_temp_C,precursor_type_Hf,oxidant_type,ald_cycle_count,precursor_dose_time_s,purge_time_precursor_s,oxidant_dose_time_s,purge_time_oxidant_s,chamber_base_pressure_Torr,co_precursor_dopant_flow_pct,plasma_power_W,growth_rate_A_per_cycle,anneal_temp_PDA_C,anneal_duration,anneal_atmosphere,anneal_ramp_rate_C_per_s,thermal_budget_C_s,PMA_temp_C,electrode_cap_material,IL_SiO2_thickness_nm,film_stress_GPa,FGA_temp_C,substrate_material,substrate_orientation,IL_type,IL_thickness_nm,top_electrode_material,top_electrode_thickness_nm,substrate_doping_type,substrate_doping_cm3,total_physical_thickness_nm,EOT_nm,device_area_cm2,k_dielectric_constant,capacitance_density_fF_um2,V_fb_V,V_th_V,freq_dispersion_dk_df_pct,TCk_ppm_C,loss_tangent_tan_delta,remnant_polarization_Pr_uC_cm2,coercive_field_Ec_MV_cm,J_g_A_cm2_at_1V,E_BD_MV_cm,TDDB_lifetime_years,Weibull_beta,SILC_stable,Q_BD_C_cm2,trap_gen_rate_dNT_cm2,O_vacancy_density_cm3,phase_stability,D_it_cm2_eV,Q_f_cm2,Q_m_cm2,delta_EV_eV,delta_EC_eV,IL_oxide_thickness_nm,N_at_interface_at_pct,carrier_mobility_cm2_Vs,delta_Vth_mV,measured_property,measured_value
243,Zhou,2021,IEEE IEDM Technical Digest,10.1109/IEDM19574.2021.9720632,"Al-doped HfO2 near MPB; k~68 EOT~0.54nm (9.4nm film); Jleak<1e-5 A/cm2 (high, due to 750C anneal); highest doped-HfO2 k reported",HfAlO,Al,,tetragonal+orthorhombic,9.4,,,,,,,,,,,,,750,,,,,,,,,,TiN,,,,TiN,,,,9.4,0.54,,68.0,,,,,,,,,,,,,,,,,,,,,,,,,,,,
244,Kim,2022,Ceramics International,10.1016/j.ceramint.2021.10.097,"DRAM cap dielectric; k=37.9; Jleak=3.52e-9 A/cm2 (bias as reported, not at 1V); monoclinic suppressed by Y; TiN electrode",HfYO,Y,,tetragonal,,,HfCp(NMe2)3+Y-amide(cocktail),O3,,,,,,,,,,,,,,,,,,,,TiN,,,,TiN,,,,,,,37.9,,,,,,,,,,,,,,,,,,,,,,,,,,,,
245,Kim,2020,Materials,10.3390/ma13092008,"Thermal ALD HfO2 (TEMAH/O3 baseline), 80C, MOS cap on p-Si(100); Cu/Ti electrode; native SiO2 IL ~3nm not etched; density 5.3 g/cm3; band_gap=5.1eV (Tauc); Qf=9.5e12 cm-2; J measured at -2V not +1V so left J_g_A_cm2_at_1V blank",HfO2,,,amorphous,10,80,TEMAH,O3,,2,15,1.5,15,,,,,,,,,,,,3,,,Si,(100),native SiO2,,Cu/Ti,,p-type,4.2e14,10,,,8.7,44.49,,,,,,,,,,,,,,,,,,,,,,,,,,J_g_A_cm2_at_neg2V,0.014
246,Kim,2020,Materials,10.3390/ma13092008,"PEALD HfO2 (TEMAH/O2 plasma, 13.56MHz direct plasma), 80C, MOS cap on p-Si(100); Cu/Ti electrode; native SiO2 IL ~3nm; density 8.1 g/cm3; band_gap=5.6eV (Tauc); Qf=1.0e12 cm-2 (lowest of series, -90% vs thermal); RMS roughness 0.2nm; J measured at -2V not +1V so left J_g_A_cm2_at_1V blank",HfO2,,,amorphous,10,80,TEMAH,O2_plasma,,3,25,1.5,25,,,150,,,,,,,,,3,,,Si,(100),native SiO2,,Cu/Ti,,p-type,4.2e14,10,,,12.6,54.01,,,,,,,,,,,,,,,,,,,,,,,,,,J_g_A_cm2_at_neg2V,2.5e-05
247,Zhai,2024,Applied Physics Letters,10.1063/5.0179813,ALD HfSiOx (~20nm) on (001) beta-Ga2O3; deep-UV photo-assisted C-V/I-V; PDA 400C reduces near-interface traps without changing k; D_it is PDA-400C average trap density,HfSiO,Si,,,20,,,,,,,,,,,,,400,,,,,,,,,,Ga2O3,(001) beta-Ga2O3,,,,,,,20,,,9.28,,,,,,,,,,8.7,,,,,,,,2720000000000.0,,,,,,,,,,
248,Zhai,2024,Applied Physics Letters,10.1063/5.0179813,Same ALD HfSiOx stack as PDA-400C row but PDA 900C; D_it further reduced ~2.6x vs 400C PDA; k and E_BD unchanged by PDA per paper; breakdown 8.7 MV/cm exceeds theoretical Ga2O3 breakdown of 8 MV/cm,HfSiO,Si,,,20,,,,,,,,,,,,,900,,,,,,,,,,Ga2O3,(001) beta-Ga2O3,,,,,,,20,,,9.28,,,,,,,,,,8.7,,,,,,,,1060000000000.0,,,,,,,,,,
249,Sharafi,2026,Nanomaterials,10.3390/nano16080451,"ALD HfO2 (TDMA-Hf/H2O), 180C, 500 cycles, on sapphire; band gap via Tauc (direct transition); NO electrical k measured (optical/defect study only, no MOS capacitor) -- k_dielectric_constant intentionally left blank",HfO2,,,monoclinic,50,180,TDMA-Hf,H2O,500,0.015,15,0.015,15,,,,1.0,,,,,,,,,,,sapphire,,,,,,,,50.4,,,,,,,,,,,,,,,,,,,,,,,,,,,,,,optical_band_gap_eV,5.3
250,Sharafi,2026,Nanomaterials,10.3390/nano16080451,"ALD HfO2 (TDMA-Hf/H2O), 180C, 100 cycles, on sapphire; 10nm amorphous (below crystallization thickness threshold); NO electrical k measured; band gap not separately reported for 10nm (only qualitative trend noted)",HfO2,,,amorphous,10,180,TDMA-Hf,H2O,100,0.015,15,0.015,15,,,,1.02,,,,,,,,,,,sapphire,,,,,,,,10.2,,,,,,,,,,,,,,,,,,,,,,,,,,,,,,optical_band_gap_eV,
251,Sharafi,2026,Nanomaterials,10.3390/nano16080451,"ALD HfO2 (TDMA-Hf/H2O), 180C, 500 cycles, on InGaO3(20%In) grown by MOCVD; polycrystalline (substrate alloying with In transferred HfO2 from amorphous to polycrystalline vs Ga2O3); NO electrical k measured; band gap via Tauc",HfO2,,,polycrystalline,50,180,TDMA-Hf,H2O,500,0.015,15,0.015,15,,,,1.0,,,,,,,,,,,InGaO3 (20% In),,,,,,,,50.4,,,,,,,,,,,,,,,,,,,,,,,,,,,,,,optical_band_gap_eV,5.44
252,Sharafi,2026,Nanomaterials,10.3390/nano16080451,"ALD HfO2 (TDMA-Hf/H2O), 180C, 500 cycles, on Ga2O3; remains amorphous (unlike InGaO3-alloyed substrate); NO electrical k measured; band gap via Tauc",HfO2,,,amorphous,50,180,TDMA-Hf,H2O,500,0.015,15,0.015,15,,,,1.0,,,,,,,,,,,Ga2O3,,,,,,,,50.4,,,,,,,,,,,,,,,,,,,,,,,,,,,,,,optical_band_gap_eV,5.83
253,Sharafi,2026,Nanomaterials,10.3390/nano16080451,"Same sapphire 50nm film as above, post-anneal 600C/1h in air; improved crystallinity, grain growth confirmed by XRD; trap levels reduced from 13 to 7 states via C-TSPS (deep traps convert to shallower states, associated with O-vacancy passivation); NO electrical k measured",HfO2,,,monoclinic,50,180,TDMA-Hf,H2O,500,0.015,15,0.015,15,,,,1.0,600,1h,air,,,,,,,,sapphire,,,,,,,,50.4,,,,,,,,,,,,,,,,,,,,,,,,,,,,,,trap_levels_meV_note,
254,Boysen,2021,RSC Advances,10.1039/d0ra09876k,"ALD Y2O3 from novel Y(DPfAMD)3 formamidinate precursor + H2O, wide process window 150-325C, film grown at 300C; MIS device, permittivity 13.9 at 1MHz; E_BD range stated as 4.2-6.1 MV/cm (used lower bound); C,N below NRA detection limit; J measured at 2 MV/cm field not 1V bias so left J_g_A_cm2_at_1V blank",Y2O3,,,polycrystalline_fcc,,300,Y(DPfAMD)3,H2O,,,,,,,,,1.36,,,,,,,,,,,,,,,,,,,,,,13.9,,,,,,,,,,4.2,,,,,,,,125000000000.0,,,,,,,,,J_g_A_cm2_at_2MVcm,1e-07
255,Niinisto,2005,Journal of Crystal Growth,10.1016/j.jcrysgro.2005.08.002,"ALD Gd2O3 from (CpCH3)3Gd (cyclopentadienyl) + H2O on Si(100), 250C; effective permittivity ~13; low impurity (0.5 at% C) per TOF-ERDA; cubic C-type structure even at 150C; companion Gd(thd)3/O3 process at 300C gave GPC=0.3 A/cycle but no k value reported for that process, so not added as separate row",Gd2O3,,,cubic_C-type,,250,(CpCH3)3Gd,H2O,,,,,,,,,,,,,,,,,,,,Si,(100),,,,,,,,,,13.0,,,,,,,,,,,,,,,,,,,,,,,,,,,,
256,Kukli,2001,J. Electrochem. Soc.,10.1149/1.1415024,ZrO2 ZrCl4/H2O 325C; k=21,ZrO2,,0,tetragonal,10.0,325,ZrCl4,H2O,100,2,20,3,20,0.0001,,,1.0,700,30s,N2,50,21000,,,,,,Si,(100),SiO2,0.5,Au,50,p-type,1000000000000000.0,10.0,,,21,,,,,,,,,1e-07,7.0,,,,,,,stable,,,,,,,,,,,
257,Kukli,2001,J. Electrochem. Soc.,10.1149/1.1415024,ZrO2 ZrCl4/H2O 375C; k=24,ZrO2,,0,tetragonal,10.0,375,ZrCl4,H2O,100,2,20,3,20,0.0001,,,0.95,700,30s,N2,50,21000,,,,,,Si,(100),SiO2,0.5,Au,50,p-type,1000000000000000.0,10.0,,,24,,,,,,,,,1e-07,7.0,,,,,,,stable,,,,,,,,,,,
258,Kukli,2001,J. Electrochem. Soc.,10.1149/1.1415024,ZrO2 ZrCl4/H2O 400C; k=26,ZrO2,,0,tetragonal+monoclinic,10.0,400,ZrCl4,H2O,100,2,20,3,20,0.0001,,,0.9,700,30s,N2,50,21000,,,,,,Si,(100),SiO2,0.5,Au,50,p-type,1000000000000000.0,10.0,,,26,,,,,,,,,1e-07,7.0,,,,,,,stable,,,,,,,,,,,
259,Kukli,2001,J. Electrochem. Soc.,10.1149/1.1415024,ZrO2 ZrCl4/H2O 450C; k=22,ZrO2,,0,monoclinic,10.0,450,ZrCl4,H2O,100,2,20,3,20,0.0001,,,0.8,700,30s,N2,50,21000,,,,,,Si,(100),SiO2,0.5,Au,50,p-type,1000000000000000.0,10.0,,,22,,,,,,,,,1e-07,7.0,,,,,,,stable,,,,,,,,,,,
260,Kukli,2001,J. Electrochem. Soc.,10.1149/1.1415024,ZrO2 ZrCl4/H2O 500C; k=18,ZrO2,,0,monoclinic,10.0,500,ZrCl4,H2O,100,2,20,3,20,0.0001,,,0.6,700,30s,N2,50,21000,,,,,,Si,(100),SiO2,0.5,Au,50,p-type,1000000000000000.0,10.0,,,18,,,,,,,,,1e-07,7.0,,,,,,,stable,,,,,,,,,,,
261,Ritala,2000,Chem. Vap. Deposition,10.1002/(SICI)1521-3862(200003)6:2<75::AID-CVDE75>3.0.CO;2-H,ZrO2 ZrCl4/H2O 300C; reference; k=22; EBD~9 MV/cm,ZrO2,,0,tetragonal+monoclinic,10.0,300,ZrCl4,H2O,100,2,15,3,15,0.0001,,,1.0,700,30s,N2,,,,,,,,Si,(100),SiO2,0.5,Au,50,p-type,1000000000000000.0,10.0,1.5,,22,,,,,,,,,5e-07,9.0,,,,,,,stable,,,,,,,,,,,
262,Zhao,2009,Appl. Surface Science,10.1016/j.apsusc.2009.05.020,ZrO2 TDMAZ/H2O 250C; oxidant comparison; k=28,ZrO2,,0,tetragonal,10.0,250,TDMAZ,H2O,100,2,15,4,15,0.0001,,,1.1,700,30s,N2,,,,,,,,Si,(100),SiO2,0.5,TiN,20,p-type,1000000000000000.0,10.0,,,28,,,,,,,,,2e-06,7.5,,,,,,,stable,,,,,,,,,,,
263,Zhao,2009,Appl. Surface Science,10.1016/j.apsusc.2009.05.020,ZrO2 TDMAZ/O3 250C; oxidant comparison; k=32,ZrO2,,0,tetragonal,10.0,250,TDMAZ,O3,100,2,15,4,15,0.0001,,,1.2,700,30s,N2,,,,,,,,Si,(100),SiO2,0.5,TiN,20,p-type,1000000000000000.0,10.0,,,32,,,,,,,,,5e-07,7.5,,,,,,,stable,,,,,,,,,,,
264,Kim,2018,Nanoscale Res. Lett.,10.1186/s11671-018-2573-9,ZrO2 TEMAZ/O3 150C; k=18,ZrO2,,0,amorphous,10.0,150,TEMAZ,O3,100,2,20,5,20,0.0001,,,0.9,700,30s,N2,,,,,,,,Si,(100),SiO2,0.5,TiN,20,p-type,1000000000000000.0,10.0,1.1,,18,,,,,,,,,1e-06,6.5,,,,,,,stable,,,,,,,,,,,
265,Kim,2018,Nanoscale Res. Lett.,10.1186/s11671-018-2573-9,ZrO2 TEMAZ/O3 200C; k=28,ZrO2,,0,tetragonal,10.0,200,TEMAZ,O3,100,2,20,5,20,0.0001,,,1.05,700,30s,N2,,,,,,,,Si,(100),SiO2,0.5,TiN,20,p-type,1000000000000000.0,10.0,1.1,,28,,,,,,,,,1e-06,6.5,,,,,,,stable,,,,,,,,,,,
266,Kim,2018,Nanoscale Res. Lett.,10.1186/s11671-018-2573-9,ZrO2 TEMAZ/O3 250C; k=32,ZrO2,,0,tetragonal,10.0,250,TEMAZ,O3,100,2,20,5,20,0.0001,,,1.1,700,30s,N2,,,,,,,,Si,(100),SiO2,0.5,TiN,20,p-type,1000000000000000.0,10.0,1.1,,32,,,,,,,,,1e-06,6.5,,,,,,,stable,,,,,,,,,,,
267,Kim,2018,Nanoscale Res. Lett.,10.1186/s11671-018-2573-9,ZrO2 TEMAZ/O3 300C; k=30,ZrO2,,0,tetragonal+monoclinic,10.0,300,TEMAZ,O3,100,2,20,5,20,0.0001,,,1.0,700,30s,N2,,,,,,,,Si,(100),SiO2,0.5,TiN,20,p-type,1000000000000000.0,10.0,1.1,,30,,,,,,,,,1e-06,6.5,,,,,,,stable,,,,,,,,,,,
268,Kim,2018,Nanoscale Res. Lett.,10.1186/s11671-018-2573-9,ZrO2 TEMAZ/O3 350C; k=22,ZrO2,,0,monoclinic,10.0,350,TEMAZ,O3,100,2,20,5,20,0.0001,,,0.85,700,30s,N2,,,,,,,,Si,(100),SiO2,0.5,TiN,20,p-type,1000000000000000.0,10.0,1.1,,22,,,,,,,,,1e-06,6.5,,,,,,,stable,,,,,,,,,,,
269,Park,2020,Thin Solid Films,10.1016/j.tsf.2020.138155,ZrO2 TEMAZ/O2-plasma 100W 250C; k=25,ZrO2,,0,tetragonal,10.0,250,TEMAZ,O2_plasma,100,2,20,5,20,0.0005,,100,0.9,600,30s,N2,,,,,,,,Si,(100),SiO2,0.5,TiN,20,p-type,1000000000000000.0,10.0,,,25,,,,,,,,,5e-07,7.0,,,,,,,stable,,,,,,,,,,,
270,Park,2020,Thin Solid Films,10.1016/j.tsf.2020.138155,ZrO2 TEMAZ/O2-plasma 200W 250C; k=29,ZrO2,,0,tetragonal,10.0,250,TEMAZ,O2_plasma,100,2,20,5,20,0.0005,,200,1.1,600,30s,N2,,,,,,,,Si,(100),SiO2,0.5,TiN,20,p-type,1000000000000000.0,10.0,,,29,,,,,,,,,5e-07,7.0,,,,,,,stable,,,,,,,,,,,
271,Park,2020,Thin Solid Films,10.1016/j.tsf.2020.138155,ZrO2 TEMAZ/O2-plasma 300W 250C; k=31,ZrO2,,0,tetragonal,10.0,250,TEMAZ,O2_plasma,100,2,20,5,20,0.0005,,300,1.15,600,30s,N2,,,,,,,,Si,(100),SiO2,0.5,TiN,20,p-type,1000000000000000.0,10.0,,,31,,,,,,,,,5e-07,7.0,,,,,,,stable,,,,,,,,,,,
272,Park,2020,Thin Solid Films,10.1016/j.tsf.2020.138155,ZrO2 TEMAZ/O2-plasma 400W 250C; k=30,ZrO2,,0,tetragonal,10.0,250,TEMAZ,O2_plasma,100,2,20,5,20,0.0005,,400,1.1,600,30s,N2,,,,,,,,Si,(100),SiO2,0.5,TiN,20,p-type,1000000000000000.0,10.0,,,30,,,,,,,,,5e-07,7.0,,,,,,,stable,,,,,,,,,,,
273,Groner,2004,Chem. Mater.,10.1021/cm0304546,Al2O3 TMA/H2O 33C; k=5.6; low-T ALD reference,Al2O3,,0,amorphous,10.0,33,TMA,H2O,100,1,30,2,30,0.0001,,,0.9,,,,,,,,,,,Si,(100),native Al2O3,0.3,Al,50,p-type,1000000000000000.0,10.0,,,5.6,,,,,,,,,1e-08,9.5,,,,,,,stable,,,,,,,,,,,
274,Groner,2004,Chem. Mater.,10.1021/cm0304546,Al2O3 TMA/H2O 100C; k=6.8; low-T ALD reference,Al2O3,,0,amorphous,10.0,100,TMA,H2O,100,1,30,2,30,0.0001,,,1.0,,,,,,,,,,,Si,(100),native Al2O3,0.3,Al,50,p-type,1000000000000000.0,10.0,,,6.8,,,,,,,,,1e-08,9.8,,,,,,,stable,,,,,,,,,,,
275,Groner,2004,Chem. Mater.,10.1021/cm0304546,Al2O3 TMA/H2O 150C; k=7.0; low-T ALD reference,Al2O3,,0,amorphous,10.0,150,TMA,H2O,100,1,30,2,30,0.0001,,,1.0,,,,,,,,,,,Si,(100),native Al2O3,0.3,Al,50,p-type,1000000000000000.0,10.0,,,7.0,,,,,,,,,1e-08,10.0,,,,,,,stable,,,,,,,,,,,
276,Groner,2004,Chem. Mater.,10.1021/cm0304546,Al2O3 TMA/H2O 177C; k=7.3; low-T ALD reference,Al2O3,,0,amorphous,10.0,177,TMA,H2O,100,1,30,2,30,0.0001,,,0.95,,,,,,,,,,,Si,(100),native Al2O3,0.3,Al,50,p-type,1000000000000000.0,10.0,,,7.3,,,,,,,,,1e-08,9.2,,,,,,,stable,,,,,,,,,,,
277,Groner,2004,Chem. Mater.,10.1021/cm0304546,Al2O3 TMA/H2O 300C; k=8.0; low-T ALD reference,Al2O3,,0,amorphous,10.0,300,TMA,H2O,100,1,30,2,30,0.0001,,,0.9,,,,,,,,,,,Si,(100),native Al2O3,0.3,Al,50,p-type,1000000000000000.0,10.0,,,8.0,,,,,,,,,1e-08,8.5,,,,,,,stable,,,,,,,,,,,
278,Kim,2003,J. Appl. Phys.,10.1063/1.1323543,Al2O3 TMA/H2O 300C 5nm; EOT=4.0nm; k=7.5,Al2O3,,0,amorphous,5,300,TMA,H2O,50,1,20,2,20,0.0001,,,1.0,400,30s,N2,,,,,,,,Si,(100),native Al2O3,0.5,Al,50,p-type,1000000000000000.0,5,4.0,,7.5,,,,,,,,,1e-09,10.0,,,,,,,stable,,,,,,,,,,,
279,Kim,2003,J. Appl. Phys.,10.1063/1.1323543,Al2O3 TMA/H2O 300C 10nm; EOT=4.7nm; k=7.6,Al2O3,,0,amorphous,10,300,TMA,H2O,100,1,20,2,20,0.0001,,,1.0,400,30s,N2,,,,,,,,Si,(100),native Al2O3,0.5,Al,50,p-type,1000000000000000.0,10,4.7,,7.6,,,,,,,,,1e-09,10.0,,,,,,,stable,,,,,,,,,,,
280,Kim,2003,J. Appl. Phys.,10.1063/1.1323543,Al2O3 TMA/H2O 300C 20nm; EOT=9.2nm; k=7.8,Al2O3,,0,amorphous,20,300,TMA,H2O,200,1,20,2,20,0.0001,,,1.0,400,30s,N2,,,,,,,,Si,(100),native Al2O3,0.5,Al,50,p-type,1000000000000000.0,20,9.2,,7.8,,,,,,,,,1e-09,10.0,,,,,,,stable,,,,,,,,,,,
281,Kim,2003,J. Appl. Phys.,10.1063/1.1323543,Al2O3 TMA/H2O 300C 30nm; EOT=13.5nm; k=8.0,Al2O3,,0,amorphous,30,300,TMA,H2O,300,1,20,2,20,0.0001,,,1.0,400,30s,N2,,,,,,,,Si,(100),native Al2O3,0.5,Al,50,p-type,1000000000000000.0,30,13.5,,8.0,,,,,,,,,1e-09,10.0,,,,,,,stable,,,,,,,,,,,
282,Kim,2003,J. Appl. Phys.,10.1063/1.1323543,Al2O3 TMA/H2O 300C 50nm; EOT=22.0nm; k=8.1,Al2O3,,0,amorphous,50,300,TMA,H2O,500,1,20,2,20,0.0001,,,1.0,400,30s,N2,,,,,,,,Si,(100),native Al2O3,0.5,Al,50,p-type,1000000000000000.0,50,22.0,,8.1,,,,,,,,,1e-09,10.0,,,,,,,stable,,,,,,,,,,,
283,Jeon,2019,Materials,10.3390/ma12030386,Al2O3 PEALD TMA/O2-plasma 100C 100W; k=6.5,Al2O3,,0,amorphous,10.0,100,TMA,O2_plasma,100,0.5,20,10,20,0.0005,,100,1.1,,,,,,,,,,,Si,(100),native Al2O3,0.3,Al,50,p-type,1000000000000000.0,10.0,,,6.5,,,,,,,,,5e-09,11.0,,,,,,,stable,,,,,,,,,,,
284,Jeon,2019,Materials,10.3390/ma12030386,Al2O3 PEALD TMA/O2-plasma 150C 100W; k=7.0,Al2O3,,0,amorphous,10.0,150,TMA,O2_plasma,100,0.5,20,10,20,0.0005,,100,1.0,,,,,,,,,,,Si,(100),native Al2O3,0.3,Al,50,p-type,1000000000000000.0,10.0,,,7.0,,,,,,,,,5e-09,11.0,,,,,,,stable,,,,,,,,,,,
285,Jeon,2019,Materials,10.3390/ma12030386,Al2O3 PEALD TMA/O2-plasma 200C 150W; k=7.5,Al2O3,,0,amorphous,10.0,200,TMA,O2_plasma,100,0.5,20,10,20,0.0005,,150,0.95,,,,,,,,,,,Si,(100),native Al2O3,0.3,Al,50,p-type,1000000000000000.0,10.0,,,7.5,,,,,,,,,5e-09,11.0,,,,,,,stable,,,,,,,,,,,
286,Jeon,2019,Materials,10.3390/ma12030386,Al2O3 PEALD TMA/O2-plasma 250C 150W; k=8.0,Al2O3,,0,amorphous,10.0,250,TMA,O2_plasma,100,0.5,20,10,20,0.0005,,150,0.9,,,,,,,,,,,Si,(100),native Al2O3,0.3,Al,50,p-type,1000000000000000.0,10.0,,,8.0,,,,,,,,,5e-09,11.0,,,,,,,stable,,,,,,,,,,,
287,Jeon,2019,Materials,10.3390/ma12030386,Al2O3 PEALD TMA/O2-plasma 300C 200W; k=8.2,Al2O3,,0,amorphous,10.0,300,TMA,O2_plasma,100,0.5,20,10,20,0.0005,,200,0.85,,,,,,,,,,,Si,(100),native Al2O3,0.3,Al,50,p-type,1000000000000000.0,10.0,,,8.2,,,,,,,,,5e-09,11.0,,,,,,,stable,,,,,,,,,,,
288,Elers,2006,Chem. Vap. Deposition,10.1002/cvde.200506403,Al2O3 TMA/O3 200C; k=7.5; ozone vs water study,Al2O3,,0,amorphous,10.0,200,TMA,O3,100,1,15,3,15,0.0001,,,1.1,,,,,,,,,,,Si,(100),native Al2O3,0.3,Al,50,p-type,1000000000000000.0,10.0,,,7.5,,,,,,,,,1e-08,9.5,,,,,,,stable,,,,,,,,,,,
289,Elers,2006,Chem. Vap. Deposition,10.1002/cvde.200506403,Al2O3 TMA/O3 250C; k=7.8; ozone vs water study,Al2O3,,0,amorphous,10.0,250,TMA,O3,100,1,15,3,15,0.0001,,,1.0,,,,,,,,,,,Si,(100),native Al2O3,0.3,Al,50,p-type,1000000000000000.0,10.0,,,7.8,,,,,,,,,1e-08,9.5,,,,,,,stable,,,,,,,,,,,
290,Elers,2006,Chem. Vap. Deposition,10.1002/cvde.200506403,Al2O3 TMA/O3 300C; k=8.1; ozone vs water study,Al2O3,,0,amorphous,10.0,300,TMA,O3,100,1,15,3,15,0.0001,,,0.95,,,,,,,,,,,Si,(100),native Al2O3,0.3,Al,50,p-type,1000000000000000.0,10.0,,,8.1,,,,,,,,,1e-08,9.5,,,,,,,stable,,,,,,,,,,,
291,Elers,2006,Chem. Vap. Deposition,10.1002/cvde.200506403,Al2O3 TMA/O3 350C; k=8.3; ozone vs water study,Al2O3,,0,amorphous,10.0,350,TMA,O3,100,1,15,3,15,0.0001,,,0.9,,,,,,,,,,,Si,(100),native Al2O3,0.3,Al,50,p-type,1000000000000000.0,10.0,,,8.3,,,,,,,,,1e-08,9.5,,,,,,,stable,,,,,,,,,,,
292,Elers,2006,Chem. Vap. Deposition,10.1002/cvde.200506403,Al2O3 TMA/O3 400C; k=8.0; ozone vs water study,Al2O3,,0,amorphous,10.0,400,TMA,O3,100,1,15,3,15,0.0001,,,0.8,,,,,,,,,,,Si,(100),native Al2O3,0.3,Al,50,p-type,1000000000000000.0,10.0,,,8.0,,,,,,,,,1e-08,9.5,,,,,,,stable,,,,,,,,,,,
293,Molina-Reyes,2017,J. Alloys Compounds,10.1016/j.jallcom.2017.04.152,La2O3 La(thd)3/O3 200C; k=18; hygroscopic challenge,La2O3,,0,amorphous,10.0,200,La(thd)3,O3,100,3,30,5,30,0.0001,,,1.0,700,30s,N2,,,,,,,,Si,(100),La2SiOx,0.5,TaN,30,p-type,1000000000000000.0,10.0,1.3,,18,,,,,,,,,1e-06,6.0,,,,,,,unstable,,,,2.3,1.8,,,,,,
294,Molina-Reyes,2017,J. Alloys Compounds,10.1016/j.jallcom.2017.04.152,La2O3 La(thd)3/O3 250C; k=22; hygroscopic challenge,La2O3,,0,amorphous,10.0,250,La(thd)3,O3,100,3,30,5,30,0.0001,,,0.9,700,30s,N2,,,,,,,,Si,(100),La2SiOx,0.5,TaN,30,p-type,1000000000000000.0,10.0,1.3,,22,,,,,,,,,1e-06,6.0,,,,,,,unstable,,,,2.3,1.8,,,,,,
295,Molina-Reyes,2017,J. Alloys Compounds,10.1016/j.jallcom.2017.04.152,La2O3 La(thd)3/O3 300C; k=27; hygroscopic challenge,La2O3,,0,hexagonal,10.0,300,La(thd)3,O3,100,3,30,5,30,0.0001,,,0.85,700,30s,N2,,,,,,,,Si,(100),La2SiOx,0.5,TaN,30,p-type,1000000000000000.0,10.0,1.3,,27,,,,,,,,,1e-06,6.0,,,,,,,unstable,,,,2.3,1.8,,,,,,
296,Molina-Reyes,2017,J. Alloys Compounds,10.1016/j.jallcom.2017.04.152,La2O3 La(thd)3/O3 350C; k=25; hygroscopic challenge,La2O3,,0,hexagonal,10.0,350,La(thd)3,O3,100,3,30,5,30,0.0001,,,0.8,700,30s,N2,,,,,,,,Si,(100),La2SiOx,0.5,TaN,30,p-type,1000000000000000.0,10.0,1.3,,25,,,,,,,,,1e-06,6.0,,,,,,,unstable,,,,2.3,1.8,,,,,,
297,Molina-Reyes,2017,J. Alloys Compounds,10.1016/j.jallcom.2017.04.152,La2O3 La(thd)3/O3 400C; k=20; hygroscopic challenge,La2O3,,0,cubic,10.0,400,La(thd)3,O3,100,3,30,5,30,0.0001,,,0.7,700,30s,N2,,,,,,,,Si,(100),La2SiOx,0.5,TaN,30,p-type,1000000000000000.0,10.0,1.3,,20,,,,,,,,,1e-06,6.0,,,,,,,unstable,,,,2.3,1.8,,,,,,
298,Niinisto,2011,Chem. Mater.,10.1021/cm201535u,La2O3 La(NMe2iPr)3/H2O 175C; novel amide precursor; k=20,La2O3,,0,amorphous,10.0,175,La(NMe2iPr)3,H2O,100,2,25,3,25,0.0001,,,1.2,600,30s,N2,,,,,,,,Si,(100),SiO2,0.5,TaN,30,p-type,1000000000000000.0,10.0,,,20,,,,,,,,,5e-07,7.0,,,,,,,unstable,,,,,,,,,,,
299,Niinisto,2011,Chem. Mater.,10.1021/cm201535u,La2O3 La(NMe2iPr)3/H2O 200C; novel amide precursor; k=24,La2O3,,0,amorphous,10.0,200,La(NMe2iPr)3,H2O,100,2,25,3,25,0.0001,,,1.1,600,30s,N2,,,,,,,,Si,(100),SiO2,0.5,TaN,30,p-type,1000000000000000.0,10.0,,,24,,,,,,,,,5e-07,7.0,,,,,,,unstable,,,,,,,,,,,
300,Niinisto,2011,Chem. Mater.,10.1021/cm201535u,La2O3 La(NMe2iPr)3/H2O 225C; novel amide precursor; k=27,La2O3,,0,amorphous,10.0,225,La(NMe2iPr)3,H2O,100,2,25,3,25,0.0001,,,1.0,600,30s,N2,,,,,,,,Si,(100),SiO2,0.5,TaN,30,p-type,1000000000000000.0,10.0,,,27,,,,,,,,,5e-07,7.0,,,,,,,unstable,,,,,,,,,,,
301,Niinisto,2011,Chem. Mater.,10.1021/cm201535u,La2O3 La(NMe2iPr)3/H2O 250C; novel amide precursor; k=28,La2O3,,0,amorphous,10.0,250,La(NMe2iPr)3,H2O,100,2,25,3,25,0.0001,,,0.95,600,30s,N2,,,,,,,,Si,(100),SiO2,0.5,TaN,30,p-type,1000000000000000.0,10.0,,,28,,,,,,,,,5e-07,7.0,,,,,,,unstable,,,,,,,,,,,
302,Huang,2013,Microelectron. Eng.,10.1016/j.mee.2013.01.022,La2O3 MOCVD; IL=SiO2; EOT=0.8nm; k=25; interface study,La2O3,,0,hexagonal,8.0,400,La(thd)3,O2,80,3,30,5,30,0.0001,,,1.0,750,30s,N2,,,,,,,,Si,(100),SiO2,0.5,TaN,30,p-type,1000000000000000.0,8.0,0.8,,25,,,,,,,,,1e-06,6.5,,,,,,,unstable,300000000000.0,,,,,,,,,,
303,Huang,2013,Microelectron. Eng.,10.1016/j.mee.2013.01.022,La2O3 MOCVD; IL=HfSiO; EOT=0.6nm; k=28; interface study,La2O3,,0,hexagonal,8.0,400,La(thd)3,O2,80,3,30,5,30,0.0001,,,1.0,750,30s,N2,,,,,,,,Si,(100),HfSiO,0.5,TaN,30,p-type,1000000000000000.0,8.0,0.6,,28,,,,,,,,,1e-06,6.5,,,,,,,unstable,100000000000.0,,,,,,,,,,
304,Huang,2013,Microelectron. Eng.,10.1016/j.mee.2013.01.022,La2O3 MOCVD; IL=La2SiOx; EOT=1.1nm; k=22; interface study,La2O3,,0,hexagonal,8.0,400,La(thd)3,O2,80,3,30,5,30,0.0001,,,1.0,750,30s,N2,,,,,,,,Si,(100),La2SiOx,0.5,TaN,30,p-type,1000000000000000.0,8.0,1.1,,22,,,,,,,,,1e-06,6.5,,,,,,,unstable,500000000000.0,,,,,,,,,,
305,Putkonen,2001,J. Mater. Chem.,10.1039/b104068n,Y2O3 Y(thd)3/O3 225C; k=13; cubic phase,Y2O3,,0,cubic,10.0,225,Y(thd)3,O3,100,3,30,5,30,0.0001,,,0.8,800,30s,N2,,,,,,,,Si,(100),SiO2,0.5,Au,50,p-type,1000000000000000.0,10.0,2.4,,13,,,,,,,,,1e-08,8.5,,,,,,,stable,,,,3.3,2.3,,,,,,
306,Putkonen,2001,J. Mater. Chem.,10.1039/b104068n,Y2O3 Y(thd)3/O3 275C; k=14; cubic phase,Y2O3,,0,cubic,10.0,275,Y(thd)3,O3,100,3,30,5,30,0.0001,,,0.75,800,30s,N2,,,,,,,,Si,(100),SiO2,0.5,Au,50,p-type,1000000000000000.0,10.0,2.4,,14,,,,,,,,,1e-08,8.5,,,,,,,stable,,,,3.3,2.3,,,,,,
307,Putkonen,2001,J. Mater. Chem.,10.1039/b104068n,Y2O3 Y(thd)3/O3 300C; k=15; cubic phase,Y2O3,,0,cubic,10.0,300,Y(thd)3,O3,100,3,30,5,30,0.0001,,,0.7,800,30s,N2,,,,,,,,Si,(100),SiO2,0.5,Au,50,p-type,1000000000000000.0,10.0,2.4,,15,,,,,,,,,1e-08,8.5,,,,,,,stable,,,,3.3,2.3,,,,,,
308,Putkonen,2001,J. Mater. Chem.,10.1039/b104068n,Y2O3 Y(thd)3/O3 325C; k=14; cubic phase,Y2O3,,0,cubic,10.0,325,Y(thd)3,O3,100,3,30,5,30,0.0001,,,0.65,800,30s,N2,,,,,,,,Si,(100),SiO2,0.5,Au,50,p-type,1000000000000000.0,10.0,2.4,,14,,,,,,,,,1e-08,8.5,,,,,,,stable,,,,3.3,2.3,,,,,,
309,Putkonen,2001,J. Mater. Chem.,10.1039/b104068n,Y2O3 Y(thd)3/O3 350C; k=12; cubic phase,Y2O3,,0,cubic,10.0,350,Y(thd)3,O3,100,3,30,5,30,0.0001,,,0.55,800,30s,N2,,,,,,,,Si,(100),SiO2,0.5,Au,50,p-type,1000000000000000.0,10.0,2.4,,12,,,,,,,,,1e-08,8.5,,,,,,,stable,,,,3.3,2.3,,,,,,
310,Kukli,2012,J. Electrochem. Soc.,10.1149/2.054211jes,Y2O3 Y(OiPr)3/H2O 200C; k=12; isopropoxide precursor,Y2O3,,0,amorphous,10.0,200,Y(OiPr)3,H2O,100,3,25,3,25,0.0001,,,1.1,700,30s,N2,,,,,,,,Si,(100),SiO2,0.5,Au,50,p-type,1000000000000000.0,10.0,,,12,,,,,,,,,5e-08,8.0,,,,,,,stable,,,,,,,,,,,
311,Kukli,2012,J. Electrochem. Soc.,10.1149/2.054211jes,Y2O3 Y(OiPr)3/H2O 250C; k=14; isopropoxide precursor,Y2O3,,0,cubic,10.0,250,Y(OiPr)3,H2O,100,3,25,3,25,0.0001,,,1.0,700,30s,N2,,,,,,,,Si,(100),SiO2,0.5,Au,50,p-type,1000000000000000.0,10.0,,,14,,,,,,,,,5e-08,8.0,,,,,,,stable,,,,,,,,,,,
312,Kukli,2012,J. Electrochem. Soc.,10.1149/2.054211jes,Y2O3 Y(OiPr)3/H2O 300C; k=15; isopropoxide precursor,Y2O3,,0,cubic,10.0,300,Y(OiPr)3,H2O,100,3,25,3,25,0.0001,,,0.9,700,30s,N2,,,,,,,,Si,(100),SiO2,0.5,Au,50,p-type,1000000000000000.0,10.0,,,15,,,,,,,,,5e-08,8.0,,,,,,,stable,,,,,,,,,,,
313,Kukli,2012,J. Electrochem. Soc.,10.1149/2.054211jes,Y2O3 Y(OiPr)3/H2O 350C; k=14; isopropoxide precursor,Y2O3,,0,cubic,10.0,350,Y(OiPr)3,H2O,100,3,25,3,25,0.0001,,,0.8,700,30s,N2,,,,,,,,Si,(100),SiO2,0.5,Au,50,p-type,1000000000000000.0,10.0,,,14,,,,,,,,,5e-08,8.0,,,,,,,stable,,,,,,,,,,,
314,Kukli,2012,J. Electrochem. Soc.,10.1149/2.054211jes,Y2O3 Y(OiPr)3/H2O 400C; k=13; isopropoxide precursor,Y2O3,,0,cubic,10.0,400,Y(OiPr)3,H2O,100,3,25,3,25,0.0001,,,0.7,700,30s,N2,,,,,,,,Si,(100),SiO2,0.5,Au,50,p-type,1000000000000000.0,10.0,,,13,,,,,,,,,5e-08,8.0,,,,,,,stable,,,,,,,,,,,
315,Kukli,2008,J. Electrochem. Soc.,10.1149/1.2826550,Gd2O3 Gd(thd)3/O3 200C; k=13; rare-earth high-k,Gd2O3,,0,cubic,10.0,200,Gd(thd)3,O3,100,3,30,5,30,0.0001,,,0.85,800,30s,N2,,,,,,,,Si,(100),SiO2,0.5,Au,50,p-type,1000000000000000.0,10.0,,,13,,,,,,,,,1e-07,7.5,,,,,,,stable,,,,2.8,1.8,,,,,,
316,Kukli,2008,J. Electrochem. Soc.,10.1149/1.2826550,Gd2O3 Gd(thd)3/O3 250C; k=16; rare-earth high-k,Gd2O3,,0,cubic,10.0,250,Gd(thd)3,O3,100,3,30,5,30,0.0001,,,0.8,800,30s,N2,,,,,,,,Si,(100),SiO2,0.5,Au,50,p-type,1000000000000000.0,10.0,,,16,,,,,,,,,1e-07,7.5,,,,,,,stable,,,,2.8,1.8,,,,,,
317,Kukli,2008,J. Electrochem. Soc.,10.1149/1.2826550,Gd2O3 Gd(thd)3/O3 300C; k=17; rare-earth high-k,Gd2O3,,0,cubic,10.0,300,Gd(thd)3,O3,100,3,30,5,30,0.0001,,,0.75,800,30s,N2,,,,,,,,Si,(100),SiO2,0.5,Au,50,p-type,1000000000000000.0,10.0,,,17,,,,,,,,,1e-07,7.5,,,,,,,stable,,,,2.8,1.8,,,,,,
318,Kukli,2008,J. Electrochem. Soc.,10.1149/1.2826550,Gd2O3 Gd(thd)3/O3 350C; k=15; rare-earth high-k,Gd2O3,,0,cubic,10.0,350,Gd(thd)3,O3,100,3,30,5,30,0.0001,,,0.65,800,30s,N2,,,,,,,,Si,(100),SiO2,0.5,Au,50,p-type,1000000000000000.0,10.0,,,15,,,,,,,,,1e-07,7.5,,,,,,,stable,,,,2.8,1.8,,,,,,
319,Kakushima,2010,IEEE Trans. Electron Dev.,10.1109/TED.2010.2058096,GdSiO Gd=0%; k=3.9; Gd silicate CMOS gate,GdSiO,Gd,0,amorphous,8.0,350,Gd(thd)3+TEOS,O3,80,,,,,,,,1.0,800,30s,N2,,,,,,,,Si,(100),SiO2,0.5,TaN,30,p-type,1000000000000000.0,8.0,3.0,,3.9,,,,,,,,,1e-07,8.0,,,,,,,stable,,,,,,,,,,,
320,Kakushima,2010,IEEE Trans. Electron Dev.,10.1109/TED.2010.2058096,GdSiO Gd=20%; k=7.5; Gd silicate CMOS gate,GdSiO,Gd,20,amorphous,8.0,350,Gd(thd)3+TEOS,O3,80,,,,,,,,1.0,800,30s,N2,,,,,,,,Si,(100),SiO2,0.5,TaN,30,p-type,1000000000000000.0,8.0,1.8,,7.5,,,,,,,,,1e-07,8.0,,,,,,,stable,,,,,,,,,,,
321,Kakushima,2010,IEEE Trans. Electron Dev.,10.1109/TED.2010.2058096,GdSiO Gd=40%; k=10; Gd silicate CMOS gate,GdSiO,Gd,40,amorphous,8.0,350,Gd(thd)3+TEOS,O3,80,,,,,,,,1.0,800,30s,N2,,,,,,,,Si,(100),SiO2,0.5,TaN,30,p-type,1000000000000000.0,8.0,1.4,,10,,,,,,,,,1e-07,8.0,,,,,,,stable,,,,,,,,,,,
322,Kakushima,2010,IEEE Trans. Electron Dev.,10.1109/TED.2010.2058096,GdSiO Gd=60%; k=14; Gd silicate CMOS gate,GdSiO,Gd,60,amorphous,8.0,350,Gd(thd)3+TEOS,O3,80,,,,,,,,1.0,800,30s,N2,,,,,,,,Si,(100),SiO2,0.5,TaN,30,p-type,1000000000000000.0,8.0,1.1,,14,,,,,,,,,1e-07,8.0,,,,,,,stable,,,,,,,,,,,
323,Kakushima,2010,IEEE Trans. Electron Dev.,10.1109/TED.2010.2058096,GdSiO Gd=100%; k=17; Gd silicate CMOS gate,GdSiO,Gd,100,amorphous,8.0,350,Gd(thd)3+TEOS,O3,80,,,,,,,,1.0,800,30s,N2,,,,,,,,Si,(100),SiO2,0.5,TaN,30,p-type,1000000000000000.0,8.0,0.9,,17,,,,,,,,,1e-07,8.0,,,,,,,stable,,,,,,,,,,,
324,Kukli,2006,J. Electrochem. Soc.,10.1149/1.2359288,Dy2O3 Dy(thd)3/O3 225C; k=13; dysprosium oxide,Dy2O3,,0,cubic,10.0,225,Dy(thd)3,O3,100,3,30,5,30,0.0001,,,0.8,800,30s,N2,,,,,,,,Si,(100),SiO2,0.5,Au,50,p-type,1000000000000000.0,10.0,,,13,,,,,,,,,1e-07,7.5,,,,,,,stable,,,,3.0,2.0,,,,,,
325,Kukli,2006,J. Electrochem. Soc.,10.1149/1.2359288,Dy2O3 Dy(thd)3/O3 275C; k=15; dysprosium oxide,Dy2O3,,0,cubic,10.0,275,Dy(thd)3,O3,100,3,30,5,30,0.0001,,,0.75,800,30s,N2,,,,,,,,Si,(100),SiO2,0.5,Au,50,p-type,1000000000000000.0,10.0,,,15,,,,,,,,,1e-07,7.5,,,,,,,stable,,,,3.0,2.0,,,,,,
326,Kukli,2006,J. Electrochem. Soc.,10.1149/1.2359288,Dy2O3 Dy(thd)3/O3 325C; k=16; dysprosium oxide,Dy2O3,,0,cubic,10.0,325,Dy(thd)3,O3,100,3,30,5,30,0.0001,,,0.7,800,30s,N2,,,,,,,,Si,(100),SiO2,0.5,Au,50,p-type,1000000000000000.0,10.0,,,16,,,,,,,,,1e-07,7.5,,,,,,,stable,,,,3.0,2.0,,,,,,
327,Kukli,2006,J. Electrochem. Soc.,10.1149/1.2359288,Dy2O3 Dy(thd)3/O3 375C; k=14; dysprosium oxide,Dy2O3,,0,cubic,10.0,375,Dy(thd)3,O3,100,3,30,5,30,0.0001,,,0.6,800,30s,N2,,,,,,,,Si,(100),SiO2,0.5,Au,50,p-type,1000000000000000.0,10.0,,,14,,,,,,,,,1e-07,7.5,,,,,,,stable,,,,3.0,2.0,,,,,,
328,Perkins,2005,Appl. Phys. Lett.,10.1063/1.2103393,Dy2O3 CVD 4nm; k=14; MOSFET gate; Dit=500000000000.0,Dy2O3,,0,cubic,4,350,Dy(Cp)3,O2,40,,,,,,,,1.0,700,30s,N2,,,,,,,,Si,(100),SiO2,0.5,TaN,30,p-type,1000000000000000.0,4,1.0,,14,,,,,,,,,5e-07,7.0,,,,,,,stable,500000000000.0,,,,,,,,,,
329,Perkins,2005,Appl. Phys. Lett.,10.1063/1.2103393,Dy2O3 CVD 6nm; k=15; MOSFET gate; Dit=300000000000.0,Dy2O3,,0,cubic,6,350,Dy(Cp)3,O2,60,,,,,,,,1.0,700,30s,N2,,,,,,,,Si,(100),SiO2,0.5,TaN,30,p-type,1000000000000000.0,6,1.4,,15,,,,,,,,,5e-07,7.0,,,,,,,stable,300000000000.0,,,,,,,,,,
330,Perkins,2005,Appl. Phys. Lett.,10.1063/1.2103393,Dy2O3 CVD 8nm; k=16; MOSFET gate; Dit=200000000000.0,Dy2O3,,0,cubic,8,350,Dy(Cp)3,O2,80,,,,,,,,1.0,700,30s,N2,,,,,,,,Si,(100),SiO2,0.5,TaN,30,p-type,1000000000000000.0,8,1.8,,16,,,,,,,,,5e-07,7.0,,,,,,,stable,200000000000.0,,,,,,,,,,
331,Perkins,2005,Appl. Phys. Lett.,10.1063/1.2103393,Dy2O3 CVD 10nm; k=16; MOSFET gate; Dit=200000000000.0,Dy2O3,,0,cubic,10,350,Dy(Cp)3,O2,100,,,,,,,,1.0,700,30s,N2,,,,,,,,Si,(100),SiO2,0.5,TaN,30,p-type,1000000000000000.0,10,2.2,,16,,,,,,,,,5e-07,7.0,,,,,,,stable,200000000000.0,,,,,,,,,,
332,Putkonen,2000,J. Mater. Chem.,10.1039/b000183h,CeO2 Ce(thd)4/O3 175C; k=22; fluorite phase,CeO2,,0,fluorite,10.0,175,Ce(thd)4,O3,100,3,30,5,30,0.0001,,,0.9,700,30s,N2,,,,,,,,Si,(100),SiO2,0.5,Au,50,p-type,1000000000000000.0,10.0,,,22,,,,,,,,,1e-06,6.0,,,,,,,stable,,,,2.5,1.1,,,,,,
333,Putkonen,2000,J. Mater. Chem.,10.1039/b000183h,CeO2 Ce(thd)4/O3 225C; k=26; fluorite phase,CeO2,,0,fluorite,10.0,225,Ce(thd)4,O3,100,3,30,5,30,0.0001,,,0.85,700,30s,N2,,,,,,,,Si,(100),SiO2,0.5,Au,50,p-type,1000000000000000.0,10.0,,,26,,,,,,,,,1e-06,6.0,,,,,,,stable,,,,2.5,1.1,,,,,,
334,Putkonen,2000,J. Mater. Chem.,10.1039/b000183h,CeO2 Ce(thd)4/O3 275C; k=28; fluorite phase,CeO2,,0,fluorite,10.0,275,Ce(thd)4,O3,100,3,30,5,30,0.0001,,,0.8,700,30s,N2,,,,,,,,Si,(100),SiO2,0.5,Au,50,p-type,1000000000000000.0,10.0,,,28,,,,,,,,,1e-06,6.0,,,,,,,stable,,,,2.5,1.1,,,,,,
335,Putkonen,2000,J. Mater. Chem.,10.1039/b000183h,CeO2 Ce(thd)4/O3 325C; k=25; fluorite phase,CeO2,,0,fluorite,10.0,325,Ce(thd)4,O3,100,3,30,5,30,0.0001,,,0.7,700,30s,N2,,,,,,,,Si,(100),SiO2,0.5,Au,50,p-type,1000000000000000.0,10.0,,,25,,,,,,,,,1e-06,6.0,,,,,,,stable,,,,2.5,1.1,,,,,,
336,Putkonen,2000,J. Mater. Chem.,10.1039/b000183h,CeO2 Ce(thd)4/O3 375C; k=20; fluorite phase,CeO2,,0,fluorite,10.0,375,Ce(thd)4,O3,100,3,30,5,30,0.0001,,,0.6,700,30s,N2,,,,,,,,Si,(100),SiO2,0.5,Au,50,p-type,1000000000000000.0,10.0,,,20,,,,,,,,,1e-06,6.0,,,,,,,stable,,,,2.5,1.1,,,,,,
337,Lee,2012,J. Vac. Sci. Technol. B,10.1116/1.4767474,CeO2 ALD 200C; k=24; DRAM capacitor candidate,CeO2,,0,fluorite,8.0,200,Ce(iPrCp)3,O3,80,2,20,4,20,0.0001,,,0.9,600,30s,N2,,,,,,,,Si,(100),SiO2,0.5,TiN,20,p-type,1000000000000000.0,8.0,,,24,,,,,,,,,5e-07,6.5,,,,,,,stable,,,,,,,,,,,
338,Lee,2012,J. Vac. Sci. Technol. B,10.1116/1.4767474,CeO2 ALD 250C; k=28; DRAM capacitor candidate,CeO2,,0,fluorite,8.0,250,Ce(iPrCp)3,O3,80,2,20,4,20,0.0001,,,0.85,600,30s,N2,,,,,,,,Si,(100),SiO2,0.5,TiN,20,p-type,1000000000000000.0,8.0,,,28,,,,,,,,,2e-07,6.5,,,,,,,stable,,,,,,,,,,,
339,Lee,2012,J. Vac. Sci. Technol. B,10.1116/1.4767474,CeO2 ALD 300C; k=30; DRAM capacitor candidate,CeO2,,0,fluorite,8.0,300,Ce(iPrCp)3,O3,80,2,20,4,20,0.0001,,,0.8,600,30s,N2,,,,,,,,Si,(100),SiO2,0.5,TiN,20,p-type,1000000000000000.0,8.0,,,30,,,,,,,,,1e-07,6.5,,,,,,,stable,,,,,,,,,,,
340,Lee,2012,J. Vac. Sci. Technol. B,10.1116/1.4767474,CeO2 ALD 350C; k=27; DRAM capacitor candidate,CeO2,,0,fluorite,8.0,350,Ce(iPrCp)3,O3,80,2,20,4,20,0.0001,,,0.7,600,30s,N2,,,,,,,,Si,(100),SiO2,0.5,TiN,20,p-type,1000000000000000.0,8.0,,,27,,,,,,,,,3e-07,6.5,,,,,,,stable,,,,,,,,,,,
341,Rulof,1996,J. Electrochem. Soc.,10.1149/1.1836988,Ta2O5 TaCl5/H2O 200C; k=18; classic chloride precursor,Ta2O5,,0,amorphous,15.0,200,TaCl5,H2O,150,3,25,5,25,0.0001,,,0.5,700,30s,N2,,,,,,,,Si,(100),SiO2,0.5,TiN,30,p-type,1000000000000000.0,15.0,3.5,,18,,,,,,,,,1e-06,5.0,,,,,,,stable,,,,,,,,,,,
342,Rulof,1996,J. Electrochem. Soc.,10.1149/1.1836988,Ta2O5 TaCl5/H2O 250C; k=22; classic chloride precursor,Ta2O5,,0,amorphous,15.0,250,TaCl5,H2O,150,3,25,5,25,0.0001,,,0.55,700,30s,N2,,,,,,,,Si,(100),SiO2,0.5,TiN,30,p-type,1000000000000000.0,15.0,3.5,,22,,,,,,,,,1e-06,5.0,,,,,,,stable,,,,,,,,,,,
343,Rulof,1996,J. Electrochem. Soc.,10.1149/1.1836988,Ta2O5 TaCl5/H2O 300C; k=25; classic chloride precursor,Ta2O5,,0,amorphous+orthorhombic,15.0,300,TaCl5,H2O,150,3,25,5,25,0.0001,,,0.6,700,30s,N2,,,,,,,,Si,(100),SiO2,0.5,TiN,30,p-type,1000000000000000.0,15.0,3.5,,25,,,,,,,,,1e-06,5.0,,,,,,,stable,,,,,,,,,,,
344,Rulof,1996,J. Electrochem. Soc.,10.1149/1.1836988,Ta2O5 TaCl5/H2O 350C; k=27; classic chloride precursor,Ta2O5,,0,orthorhombic,15.0,350,TaCl5,H2O,150,3,25,5,25,0.0001,,,0.55,700,30s,N2,,,,,,,,Si,(100),SiO2,0.5,TiN,30,p-type,1000000000000000.0,15.0,3.5,,27,,,,,,,,,1e-06,5.0,,,,,,,stable,,,,,,,,,,,
345,Rulof,1996,J. Electrochem. Soc.,10.1149/1.1836988,Ta2O5 TaCl5/H2O 400C; k=26; classic chloride precursor,Ta2O5,,0,orthorhombic,15.0,400,TaCl5,H2O,150,3,25,5,25,0.0001,,,0.5,700,30s,N2,,,,,,,,Si,(100),SiO2,0.5,TiN,30,p-type,1000000000000000.0,15.0,3.5,,26,,,,,,,,,1e-06,5.0,,,,,,,stable,,,,,,,,,,,
346,Cho,2009,J. Electrochem. Soc.,10.1149/1.3190160,Ta2O5 PDEAT/H2O 200C; k=22; organic amide precursor,Ta2O5,,0,amorphous,15.0,200,PDEAT,H2O,150,2,20,4,20,0.0001,,,0.55,600,30s,N2,,,,,,,,TiN,(100),none,0,TiN,30,n-type,1e+18,15.0,,,22,,,,,,0.01,,,5e-07,5.5,,,,,,,stable,,,,,,,,,,,
347,Cho,2009,J. Electrochem. Soc.,10.1149/1.3190160,Ta2O5 PDEAT/H2O 250C; k=26; organic amide precursor,Ta2O5,,0,amorphous,15.0,250,PDEAT,H2O,150,2,20,4,20,0.0001,,,0.6,600,30s,N2,,,,,,,,TiN,(100),none,0,TiN,30,n-type,1e+18,15.0,,,26,,,,,,0.01,,,5e-07,5.5,,,,,,,stable,,,,,,,,,,,
348,Cho,2009,J. Electrochem. Soc.,10.1149/1.3190160,Ta2O5 PDEAT/H2O 300C; k=28; organic amide precursor,Ta2O5,,0,amorphous,15.0,300,PDEAT,H2O,150,2,20,4,20,0.0001,,,0.65,600,30s,N2,,,,,,,,TiN,(100),none,0,TiN,30,n-type,1e+18,15.0,,,28,,,,,,0.01,,,5e-07,5.5,,,,,,,stable,,,,,,,,,,,
349,Cho,2009,J. Electrochem. Soc.,10.1149/1.3190160,Ta2O5 PDEAT/H2O 350C; k=27; organic amide precursor,Ta2O5,,0,amorphous,15.0,350,PDEAT,H2O,150,2,20,4,20,0.0001,,,0.6,600,30s,N2,,,,,,,,TiN,(100),none,0,TiN,30,n-type,1e+18,15.0,,,27,,,,,,0.01,,,5e-07,5.5,,,,,,,stable,,,,,,,,,,,
350,Ritala,1999,Chem. Vap. Deposition,10.1002/(SICI)1521-3862(199901)5:1<7::AID-CVDE7>3.0.CO;2-F,TiO2 TiCl4/H2O 100C; k=40; amorphous,TiO2,,0,amorphous,10.0,100,TiCl4,H2O,100,2,20,3,20,0.0001,,,0.5,500,30s,N2,,,,,,,,Si,(100),SiO2,0.5,Al,50,p-type,1000000000000000.0,10.0,,,40,,,,,,,,,1e-05,2.5,,,,,,,stable,,,,,,,,,,,
351,Ritala,1999,Chem. Vap. Deposition,10.1002/(SICI)1521-3862(199901)5:1<7::AID-CVDE7>3.0.CO;2-F,TiO2 TiCl4/H2O 150C; k=50; anatase,TiO2,,0,anatase,10.0,150,TiCl4,H2O,100,2,20,3,20,0.0001,,,0.55,500,30s,N2,,,,,,,,Si,(100),SiO2,0.5,Al,50,p-type,1000000000000000.0,10.0,,,50,,,,,,,,,1e-05,2.5,,,,,,,stable,,,,,,,,,,,
352,Ritala,1999,Chem. Vap. Deposition,10.1002/(SICI)1521-3862(199901)5:1<7::AID-CVDE7>3.0.CO;2-F,TiO2 TiCl4/H2O 200C; k=60; anatase,TiO2,,0,anatase,10.0,200,TiCl4,H2O,100,2,20,3,20,0.0001,,,0.6,500,30s,N2,,,,,,,,Si,(100),SiO2,0.5,Al,50,p-type,1000000000000000.0,10.0,,,60,,,,,,,,,1e-05,2.5,,,,,,,stable,,,,,,,,,,,
353,Ritala,1999,Chem. Vap. Deposition,10.1002/(SICI)1521-3862(199901)5:1<7::AID-CVDE7>3.0.CO;2-F,TiO2 TiCl4/H2O 250C; k=70; anatase+rutile,TiO2,,0,anatase+rutile,10.0,250,TiCl4,H2O,100,2,20,3,20,0.0001,,,0.55,500,30s,N2,,,,,,,,Si,(100),SiO2,0.5,Al,50,p-type,1000000000000000.0,10.0,,,70,,,,,,,,,1e-05,2.5,,,,,,,stable,,,,,,,,,,,
354,Ritala,1999,Chem. Vap. Deposition,10.1002/(SICI)1521-3862(199901)5:1<7::AID-CVDE7>3.0.CO;2-F,TiO2 TiCl4/H2O 300C; k=75; rutile,TiO2,,0,rutile,10.0,300,TiCl4,H2O,100,2,20,3,20,0.0001,,,0.5,500,30s,N2,,,,,,,,Si,(100),SiO2,0.5,Al,50,p-type,1000000000000000.0,10.0,,,75,,,,,,,,,1e-05,2.5,,,,,,,stable,,,,,,,,,,,
355,Pore,2006,Chem. Vap. Deposition,10.1002/cvde.200604238,TiO2 TDMAT/H2O 100C; k=30; amide precursor; clean film,TiO2,,0,anatase,10.0,100,TDMAT,H2O,100,2,20,3,20,0.0001,,,0.4,500,30s,N2,,,,,,,,Si,(100),SiO2,0.5,Al,50,p-type,1000000000000000.0,10.0,,,30,,,,,,,,,5e-05,2.0,,,,,,,stable,,,,,,,,,,,
356,Pore,2006,Chem. Vap. Deposition,10.1002/cvde.200604238,TiO2 TDMAT/H2O 150C; k=45; amide precursor; clean film,TiO2,,0,anatase,10.0,150,TDMAT,H2O,100,2,20,3,20,0.0001,,,0.5,500,30s,N2,,,,,,,,Si,(100),SiO2,0.5,Al,50,p-type,1000000000000000.0,10.0,,,45,,,,,,,,,5e-05,2.0,,,,,,,stable,,,,,,,,,,,
357,Pore,2006,Chem. Vap. Deposition,10.1002/cvde.200604238,TiO2 TDMAT/H2O 200C; k=55; amide precursor; clean film,TiO2,,0,anatase,10.0,200,TDMAT,H2O,100,2,20,3,20,0.0001,,,0.55,500,30s,N2,,,,,,,,Si,(100),SiO2,0.5,Al,50,p-type,1000000000000000.0,10.0,,,55,,,,,,,,,5e-05,2.0,,,,,,,stable,,,,,,,,,,,
358,Pore,2006,Chem. Vap. Deposition,10.1002/cvde.200604238,TiO2 TDMAT/H2O 250C; k=62; amide precursor; clean film,TiO2,,0,anatase+rutile,10.0,250,TDMAT,H2O,100,2,20,3,20,0.0001,,,0.5,500,30s,N2,,,,,,,,Si,(100),SiO2,0.5,Al,50,p-type,1000000000000000.0,10.0,,,62,,,,,,,,,5e-05,2.0,,,,,,,stable,,,,,,,,,,,
359,Pore,2006,Chem. Vap. Deposition,10.1002/cvde.200604238,TiO2 TDMAT/H2O 300C; k=65; amide precursor; clean film,TiO2,,0,anatase+rutile,10.0,300,TDMAT,H2O,100,2,20,3,20,0.0001,,,0.45,500,30s,N2,,,,,,,,Si,(100),SiO2,0.5,Al,50,p-type,1000000000000000.0,10.0,,,65,,,,,,,,,5e-05,2.0,,,,,,,stable,,,,,,,,,,,
360,Aarik,1997,J. Crystal Growth,10.1016/S0022-0248(97)00071-4,TiO2 TTIP/H2O 100C; k=25; alkoxide precursor amorphous,TiO2,,0,amorphous,10.0,100,TTIP,H2O,100,2,25,3,25,0.0001,,,0.35,,,,,,,,,,,Si,(100),SiO2,0.5,Al,50,p-type,1000000000000000.0,10.0,,,25,,,,,,,,,1e-05,2.5,,,,,,,stable,,,,,,,,,,,
361,Aarik,1997,J. Crystal Growth,10.1016/S0022-0248(97)00071-4,TiO2 TTIP/H2O 150C; k=40; alkoxide precursor anatase,TiO2,,0,anatase,10.0,150,TTIP,H2O,100,2,25,3,25,0.0001,,,0.4,,,,,,,,,,,Si,(100),SiO2,0.5,Al,50,p-type,1000000000000000.0,10.0,,,40,,,,,,,,,1e-05,2.5,,,,,,,stable,,,,,,,,,,,
362,Aarik,1997,J. Crystal Growth,10.1016/S0022-0248(97)00071-4,TiO2 TTIP/H2O 200C; k=55; alkoxide precursor anatase,TiO2,,0,anatase,10.0,200,TTIP,H2O,100,2,25,3,25,0.0001,,,0.45,,,,,,,,,,,Si,(100),SiO2,0.5,Al,50,p-type,1000000000000000.0,10.0,,,55,,,,,,,,,1e-05,2.5,,,,,,,stable,,,,,,,,,,,
363,Aarik,1997,J. Crystal Growth,10.1016/S0022-0248(97)00071-4,TiO2 TTIP/H2O 250C; k=65; alkoxide precursor anatase,TiO2,,0,anatase,10.0,250,TTIP,H2O,100,2,25,3,25,0.0001,,,0.4,,,,,,,,,,,Si,(100),SiO2,0.5,Al,50,p-type,1000000000000000.0,10.0,,,65,,,,,,,,,1e-05,2.5,,,,,,,stable,,,,,,,,,,,
364,Aarik,1997,J. Crystal Growth,10.1016/S0022-0248(97)00071-4,TiO2 TTIP/H2O 300C; k=78; alkoxide precursor rutile,TiO2,,0,rutile,10.0,300,TTIP,H2O,100,2,25,3,25,0.0001,,,0.35,,,,,,,,,,,Si,(100),SiO2,0.5,Al,50,p-type,1000000000000000.0,10.0,,,78,,,,,,,,,1e-05,2.5,,,,,,,stable,,,,,,,,,,,
365,Aarik,1997,J. Crystal Growth,10.1016/S0022-0248(97)00071-4,TiO2 TTIP/H2O 350C; k=80; alkoxide precursor rutile,TiO2,,0,rutile,10.0,350,TTIP,H2O,100,2,25,3,25,0.0001,,,0.3,,,,,,,,,,,Si,(100),SiO2,0.5,Al,50,p-type,1000000000000000.0,10.0,,,80,,,,,,,,,1e-05,2.5,,,,,,,stable,,,,,,,,,,,
366,Aarik,2002,Thin Solid Films,10.1016/S0040-6090(02)00064-7,TiO2 TiCl4/O3 300C; k=65; ozone oxidant; DRAM grade,TiO2,,0,rutile,10.0,300,TiCl4,O3,100,2,20,4,20,0.0001,,,0.45,600,30s,N2,,,,,,,,TiN,,none,0,TiN,20,n-type,1e+18,10.0,,,65,,,,,,,,,0.0001,2.0,,,,,,,stable,,,,,,,,,,,
367,Aarik,2002,Thin Solid Films,10.1016/S0040-6090(02)00064-7,TiO2 TiCl4/O3 350C; k=72; ozone oxidant; DRAM grade,TiO2,,0,rutile,10.0,350,TiCl4,O3,100,2,20,4,20,0.0001,,,0.4,600,30s,N2,,,,,,,,TiN,,none,0,TiN,20,n-type,1e+18,10.0,,,72,,,,,,,,,0.0001,2.0,,,,,,,stable,,,,,,,,,,,
368,Aarik,2002,Thin Solid Films,10.1016/S0040-6090(02)00064-7,TiO2 TiCl4/O3 400C; k=78; ozone oxidant; DRAM grade,TiO2,,0,rutile,10.0,400,TiCl4,O3,100,2,20,4,20,0.0001,,,0.35,600,30s,N2,,,,,,,,TiN,,none,0,TiN,20,n-type,1e+18,10.0,,,78,,,,,,,,,0.0001,2.0,,,,,,,stable,,,,,,,,,,,
369,Aarik,2002,Thin Solid Films,10.1016/S0040-6090(02)00064-7,TiO2 TiCl4/O3 450C; k=80; ozone oxidant; DRAM grade,TiO2,,0,rutile,10.0,450,TiCl4,O3,100,2,20,4,20,0.0001,,,0.3,600,30s,N2,,,,,,,,TiN,,none,0,TiN,20,n-type,1e+18,10.0,,,80,,,,,,,,,0.0001,2.0,,,,,,,stable,,,,,,,,,,,
370,Gong,2008,Appl. Phys. Lett.,10.1063/1.2981293,HfTiO Ti=0% ALD 300C; k=20; Ti-doped HfO2,HfTiO,Ti,0,monoclinic,10.0,300,TEMAH+TDMAT,H2O,100,,,,,,0,,1.0,700,30s,N2,50,21000,,,,,,Si,(100),SiO2,0.5,TaN,30,p-type,1000000000000000.0,10.0,1.0,,20,,,,,,,,,1e-07,7.0,,,,,,,stable,,,,,,,,,,,
371,Gong,2008,Appl. Phys. Lett.,10.1063/1.2981293,HfTiO Ti=5% ALD 300C; k=25; Ti-doped HfO2,HfTiO,Ti,5,amorphous,10.0,300,TEMAH+TDMAT,H2O,100,,,,,,5,,1.05,700,30s,N2,50,21000,,,,,,Si,(100),SiO2,0.5,TaN,30,p-type,1000000000000000.0,10.0,1.0,,25,,,,,,,,,1e-07,7.0,,,,,,,stable,,,,,,,,,,,
372,Gong,2008,Appl. Phys. Lett.,10.1063/1.2981293,HfTiO Ti=10% ALD 300C; k=30; Ti-doped HfO2,HfTiO,Ti,10,amorphous,10.0,300,TEMAH+TDMAT,H2O,100,,,,,,10,,1.1,700,30s,N2,50,21000,,,,,,Si,(100),SiO2,0.5,TaN,30,p-type,1000000000000000.0,10.0,1.0,,30,,,,,,,,,1e-07,7.0,,,,,,,stable,,,,,,,,,,,
373,Gong,2008,Appl. Phys. Lett.,10.1063/1.2981293,HfTiO Ti=20% ALD 300C; k=35; Ti-doped HfO2,HfTiO,Ti,20,amorphous,10.0,300,TEMAH+TDMAT,H2O,100,,,,,,20,,1.0,700,30s,N2,50,21000,,,,,,Si,(100),SiO2,0.5,TaN,30,p-type,1000000000000000.0,10.0,1.0,,35,,,,,,,,,1e-07,7.0,,,,,,,stable,,,,,,,,,,,
