Repository: prashanthvoora/ScientificAI

# Unified Molecular GNN Benchmark: QM9 + MD17

This benchmark supports **both**:

- **QM9** for molecular property prediction
- **MD17** for molecular energy prediction, with optional force supervision/evaluation

## Models compared
- CGCNN-style baseline using `CGConv`
- SchNet
- DimeNet

## Why two dataset modes?

### QM9 mode
Use this when you want to compare models for **scalar molecular properties** such as:
- HOMO
- LUMO
- HOMO-LUMO gap
- dipole moment
- heat capacity
- atomisation energy

File: highk_experimental_process_database_v8.csv (part 4 of 5)
row_id,first_author,year,journal,doi,notes,material_system,dopant_element,dopant_concentration_at_pct,crystal_phase,film_thickness_nm,ald_substrate_temp_C,precursor_type_Hf,oxidant_type,ald_cycle_count,precursor_dose_time_s,purge_time_precursor_s,oxidant_dose_time_s,purge_time_oxidant_s,chamber_base_pressure_Torr,co_precursor_dopant_flow_pct,plasma_power_W,growth_rate_A_per_cycle,anneal_temp_PDA_C,anneal_duration,anneal_atmosphere,anneal_ramp_rate_C_per_s,thermal_budget_C_s,PMA_temp_C,electrode_cap_material,IL_SiO2_thickness_nm,film_stress_GPa,FGA_temp_C,substrate_material,substrate_orientation,IL_type,IL_thickness_nm,top_electrode_material,top_electrode_thickness_nm,substrate_doping_type,substrate_doping_cm3,total_physical_thickness_nm,EOT_nm,device_area_cm2,k_dielectric_constant,capacitance_density_fF_um2,V_fb_V,V_th_V,freq_dispersion_dk_df_pct,TCk_ppm_C,loss_tangent_tan_delta,remnant_polarization_Pr_uC_cm2,coercive_field_Ec_MV_cm,J_g_A_cm2_at_1V,E_BD_MV_cm,TDDB_lifetime_years,Weibull_beta,SILC_stable,Q_BD_C_cm2,trap_gen_rate_dNT_cm2,O_vacancy_density_cm3,phase_stability,D_it_cm2_eV,Q_f_cm2,Q_m_cm2,delta_EV_eV,delta_EC_eV,IL_oxide_thickness_nm,N_at_interface_at_pct,carrier_mobility_cm2_Vs,delta_Vth_mV,measured_property,measured_value
374,Gong,2008,Appl. Phys. Lett.,10.1063/1.2981293,HfTiO Ti=30% ALD 300C; k=38; Ti-doped HfO2,HfTiO,Ti,30,amorphous,10.0,300,TEMAH+TDMAT,H2O,100,,,,,,30,,0.95,700,30s,N2,50,21000,,,,,,Si,(100),SiO2,0.5,TaN,30,p-type,1000000000000000.0,10.0,1.0,,38,,,,,,,,,1e-07,7.0,,,,,,,stable,,,,,,,,,,,
375,Gong,2008,Appl. Phys. Lett.,10.1063/1.2981293,HfTiO Ti=50% ALD 300C; k=28; Ti-doped HfO2,HfTiO,Ti,50,anatase+amorphous,10.0,300,TEMAH+TDMAT,H2O,100,,,,,,50,,0.9,700,30s,N2,50,21000,,,,,,Si,(100),SiO2,0.5,TaN,30,p-type,1000000000000000.0,10.0,1.0,,28,,,,,,,,,1e-07,7.0,,,,,,,stable,,,,,,,,,,,
376,Zhao,2010,Microelectron. Eng.,10.1016/j.mee.2010.02.003,HfGdO Gd=0% ALD 300C; k=20; EOT=1.2nm,HfGdO,Gd,0,monoclinic,8.0,300,TEMAH+Gd(thd)3,O3,80,,,,,,0,,1.0,700,30s,N2,50,21000,,,,,,Si,(100),SiO2,0.5,TiN,20,p-type,1000000000000000.0,8.0,1.2,,20,,,,,,,,,1e-07,8.0,,,,,,,stable,,,,,,,,,,,
377,Zhao,2010,Microelectron. Eng.,10.1016/j.mee.2010.02.003,HfGdO Gd=3% ALD 300C; k=25; EOT=1.0nm,HfGdO,Gd,3,monoclinic,8.0,300,TEMAH+Gd(thd)3,O3,80,,,,,,3,,1.0,700,30s,N2,50,21000,,,,,,Si,(100),SiO2,0.5,TiN,20,p-type,1000000000000000.0,8.0,1.0,,25,,,,,,,,,8e-08,8.0,,,,,,,stable,,,,,,,,,,,
378,Zhao,2010,Microelectron. Eng.,10.1016/j.mee.2010.02.003,HfGdO Gd=5% ALD 300C; k=28; EOT=0.9nm,HfGdO,Gd,5,amorphous,8.0,300,TEMAH+Gd(thd)3,O3,80,,,,,,5,,1.0,700,30s,N2,50,21000,,,,,,Si,(100),SiO2,0.5,TiN,20,p-type,1000000000000000.0,8.0,0.9,,28,,,,,,,,,5e-08,8.0,,,,,,,stable,,,,,,,,,,,
379,Zhao,2010,Microelectron. Eng.,10.1016/j.mee.2010.02.003,HfGdO Gd=8% ALD 300C; k=32; EOT=0.85nm,HfGdO,Gd,8,amorphous,8.0,300,TEMAH+Gd(thd)3,O3,80,,,,,,8,,1.0,700,30s,N2,50,21000,,,,,,Si,(100),SiO2,0.5,TiN,20,p-type,1000000000000000.0,8.0,0.85,,32,,,,,,,,,3e-08,8.0,,,,,,,stable,,,,,,,,,,,
380,Zhao,2010,Microelectron. Eng.,10.1016/j.mee.2010.02.003,HfGdO Gd=10% ALD 300C; k=30; EOT=0.9nm,HfGdO,Gd,10,amorphous,8.0,300,TEMAH+Gd(thd)3,O3,80,,,,,,10,,1.0,700,30s,N2,50,21000,,,,,,Si,(100),SiO2,0.5,TiN,20,p-type,1000000000000000.0,8.0,0.9,,30,,,,,,,,,5e-08,8.0,,,,,,,stable,,,,,,,,,,,
381,Zhao,2010,Microelectron. Eng.,10.1016/j.mee.2010.02.003,HfGdO Gd=15% ALD 300C; k=26; EOT=1.0nm,HfGdO,Gd,15,amorphous,8.0,300,TEMAH+Gd(thd)3,O3,80,,,,,,15,,1.0,700,30s,N2,50,21000,,,,,,Si,(100),SiO2,0.5,TiN,20,p-type,1000000000000000.0,8.0,1.0,,26,,,,,,,,,1e-07,8.0,,,,,,,stable,,,,,,,,,,,
382,Kukli,2006,Electrochem. Solid-State Lett.,10.1149/1.2362729,HfDyO Dy=0% 300C; k=20; Dy-doped HfO2,HfDyO,Dy,0,monoclinic+amorphous,10.0,300,TEMAH+Dy(thd)3,O3,100,,,,,,0,,1.0,700,30s,N2,,,,,,,,Si,(100),SiO2,0.5,TiN,20,p-type,1000000000000000.0,10.0,,,20,,,,,,,,,5e-08,8.5,,,,,,,stable,,,,,,,,,,,
383,Kukli,2006,Electrochem. Solid-State Lett.,10.1149/1.2362729,HfDyO Dy=5% 300C; k=24; Dy-doped HfO2,HfDyO,Dy,5,monoclinic+amorphous,10.0,300,TEMAH+Dy(thd)3,O3,100,,,,,,5,,1.0,700,30s,N2,,,,,,,,Si,(100),SiO2,0.5,TiN,20,p-type,1000000000000000.0,10.0,,,24,,,,,,,,,5e-08,8.5,,,,,,,stable,,,,,,,,,,,
384,Kukli,2006,Electrochem. Solid-State Lett.,10.1149/1.2362729,HfDyO Dy=10% 300C; k=28; Dy-doped HfO2,HfDyO,Dy,10,amorphous,10.0,300,TEMAH+Dy(thd)3,O3,100,,,,,,10,,1.0,700,30s,N2,,,,,,,,Si,(100),SiO2,0.5,TiN,20,p-type,1000000000000000.0,10.0,,,28,,,,,,,,,5e-08,8.5,,,,,,,stable,,,,,,,,,,,
385,Kukli,2006,Electrochem. Solid-State Lett.,10.1149/1.2362729,HfDyO Dy=15% 300C; k=30; Dy-doped HfO2,HfDyO,Dy,15,amorphous,10.0,300,TEMAH+Dy(thd)3,O3,100,,,,,,15,,0.95,700,30s,N2,,,,,,,,Si,(100),SiO2,0.5,TiN,20,p-type,1000000000000000.0,10.0,,,30,,,,,,,,,5e-08,8.5,,,,,,,stable,,,,,,,,,,,
386,Kukli,2006,Electrochem. Solid-State Lett.,10.1149/1.2362729,HfDyO Dy=20% 300C; k=29; Dy-doped HfO2,HfDyO,Dy,20,amorphous,10.0,300,TEMAH+Dy(thd)3,O3,100,,,,,,20,,0.9,700,30s,N2,,,,,,,,Si,(100),SiO2,0.5,TiN,20,p-type,1000000000000000.0,10.0,,,29,,,,,,,,,5e-08,8.5,,,,,,,stable,,,,,,,,,,,
387,Kukli,2006,Electrochem. Solid-State Lett.,10.1149/1.2362729,HfDyO Dy=30% 300C; k=25; Dy-doped HfO2,HfDyO,Dy,30,amorphous,10.0,300,TEMAH+Dy(thd)3,O3,100,,,,,,30,,0.85,700,30s,N2,,,,,,,,Si,(100),SiO2,0.5,TiN,20,p-type,1000000000000000.0,10.0,,,25,,,,,,,,,5e-08,8.5,,,,,,,stable,,,,,,,,,,,
388,Wang,2016,Appl. Surface Science,10.1016/j.apsusc.2016.04.055,HfCeO Ce=0% 300C; k=20; cubic-phase stabilization,HfCeO,Ce,0,tetragonal+monoclinic,8.0,300,TEMAH+Ce(iPrCp)3,O3,80,,,,,,0,,1.0,700,30s,N2,,,,,,,,Si,(100),SiO2,0.5,TiN,20,p-type,1000000000000000.0,8.0,1.2,,20,,,,,,,,,1e-07,7.5,,,,,,,stable,,,,,,,,,,,
389,Wang,2016,Appl. Surface Science,10.1016/j.apsusc.2016.04.055,HfCeO Ce=3% 300C; k=26; cubic-phase stabilization,HfCeO,Ce,3,tetragonal+monoclinic,8.0,300,TEMAH+Ce(iPrCp)3,O3,80,,,,,,3,,1.0,700,30s,N2,,,,,,,,Si,(100),SiO2,0.5,TiN,20,p-type,1000000000000000.0,8.0,0.95,,26,,,,,,,,,1e-07,7.5,,,,,,,stable,,,,,,,,,,,
390,Wang,2016,Appl. Surface Science,10.1016/j.apsusc.2016.04.055,HfCeO Ce=5% 300C; k=30; cubic-phase stabilization,HfCeO,Ce,5,cubic,8.0,300,TEMAH+Ce(iPrCp)3,O3,80,,,,,,5,,1.0,700,30s,N2,,,,,,,,Si,(100),SiO2,0.5,TiN,20,p-type,1000000000000000.0,8.0,0.85,,30,,,,,,,,,1e-07,7.5,,,,,,,stable,,,,,,,,,,,
391,Wang,2016,Appl. Surface Science,10.1016/j.apsusc.2016.04.055,HfCeO Ce=8% 300C; k=34; cubic-phase stabilization,HfCeO,Ce,8,cubic,8.0,300,TEMAH+Ce(iPrCp)3,O3,80,,,,,,8,,1.0,700,30s,N2,,,,,,,,Si,(100),SiO2,0.5,TiN,20,p-type,1000000000000000.0,8.0,0.8,,34,,,,,,,,,1e-07,7.5,,,,,,,stable,,,,,,,,,,,
392,Wang,2016,Appl. Surface Science,10.1016/j.apsusc.2016.04.055,HfCeO Ce=10% 300C; k=32; cubic-phase stabilization,HfCeO,Ce,10,cubic,8.0,300,TEMAH+Ce(iPrCp)3,O3,80,,,,,,10,,1.0,700,30s,N2,,,,,,,,Si,(100),SiO2,0.5,TiN,20,p-type,1000000000000000.0,8.0,0.85,,32,,,,,,,,,1e-07,7.5,,,,,,,stable,,,,,,,,,,,
393,Wang,2016,Appl. Surface Science,10.1016/j.apsusc.2016.04.055,HfCeO Ce=15% 300C; k=28; cubic-phase stabilization,HfCeO,Ce,15,cubic,8.0,300,TEMAH+Ce(iPrCp)3,O3,80,,,,,,15,,1.0,700,30s,N2,,,,,,,,Si,(100),SiO2,0.5,TiN,20,p-type,1000000000000000.0,8.0,0.9,,28,,,,,,,,,1e-07,7.5,,,,,,,stable,,,,,,,,,,,
394,Machala,2019,J. Phys. Chem. C,10.1021/acs.jpcc.9b00972,HfScO Sc=0% ALD 300C; k=20; monoclinic,HfScO,Sc,0,monoclinic,10.0,300,TEMAH+Sc(Cp)3,O3,100,,,,,,0,,1.0,700,30s,N2,,,,,,,,Si,(100),SiO2,0.5,TiN,20,p-type,1000000000000000.0,10.0,1.0,,20,,,,,,,,,5e-08,8.5,,,,,,,stable,,,,,,,,,,,
395,Machala,2019,J. Phys. Chem. C,10.1021/acs.jpcc.9b00972,HfScO Sc=2% ALD 300C; k=22; tetragonal+monoclinic,HfScO,Sc,2,tetragonal+monoclinic,10.0,300,TEMAH+Sc(Cp)3,O3,100,,,,,,2,,1.0,700,30s,N2,,,,,,,,Si,(100),SiO2,0.5,TiN,20,p-type,1000000000000000.0,10.0,1.0,,22,,,,,,,,,5e-08,8.5,,,,,,,stable,,,,,,,,,,,
396,Machala,2019,J. Phys. Chem. C,10.1021/acs.jpcc.9b00972,HfScO Sc=4% ALD 300C; k=26; tetragonal,HfScO,Sc,4,tetragonal,10.0,300,TEMAH+Sc(Cp)3,O3,100,,,,,,4,,1.0,700,30s,N2,,,,,,,,Si,(100),SiO2,0.5,TiN,20,p-type,1000000000000000.0,10.0,1.0,,26,,,,,,,,,5e-08,8.5,,,,,,,stable,,,,,,,,,,,
397,Machala,2019,J. Phys. Chem. C,10.1021/acs.jpcc.9b00972,HfScO Sc=6% ALD 300C; k=28; tetragonal,HfScO,Sc,6,tetragonal,10.0,300,TEMAH+Sc(Cp)3,O3,100,,,,,,6,,1.0,700,30s,N2,,,,,,,,Si,(100),SiO2,0.5,TiN,20,p-type,1000000000000000.0,10.0,1.0,,28,,,,,,,,,5e-08,8.5,,,,,,,stable,,,,,,,,,,,
398,Machala,2019,J. Phys. Chem. C,10.1021/acs.jpcc.9b00972,HfScO Sc=8% ALD 300C; k=30; cubic,HfScO,Sc,8,cubic,10.0,300,TEMAH+Sc(Cp)3,O3,100,,,,,,8,,1.0,700,30s,N2,,,,,,,,Si,(100),SiO2,0.5,TiN,20,p-type,1000000000000000.0,10.0,1.0,,30,,,,,,,,,5e-08,8.5,,,,,,,stable,,,,,,,,,,,
399,Machala,2019,J. Phys. Chem. C,10.1021/acs.jpcc.9b00972,HfScO Sc=10% ALD 300C; k=29; cubic,HfScO,Sc,10,cubic,10.0,300,TEMAH+Sc(Cp)3,O3,100,,,,,,10,,1.0,700,30s,N2,,,,,,,,Si,(100),SiO2,0.5,TiN,20,p-type,1000000000000000.0,10.0,1.0,,29,,,,,,,,,5e-08,8.5,,,,,,,stable,,,,,,,,,,,
400,Machala,2019,J. Phys. Chem. C,10.1021/acs.jpcc.9b00972,HfScO Sc=15% ALD 300C; k=25; cubic,HfScO,Sc,15,cubic,10.0,300,TEMAH+Sc(Cp)3,O3,100,,,,,,15,,1.0,700,30s,N2,,,,,,,,Si,(100),SiO2,0.5,TiN,20,p-type,1000000000000000.0,10.0,1.0,,25,,,,,,,,,5e-08,8.5,,,,,,,stable,,,,,,,,,,,
401,Niinisto,2008,Chem. Mater.,10.1021/cm8003158,HfNbO Nb=0% 300C; k=20; monoclinic,HfNbO,Nb,0,monoclinic,10.0,300,TEMAH+Nb(OEt)5,H2O,100,,,,,,0,,1.0,700,30s,N2,,,,,,,,Si,(100),SiO2,0.5,TiN,20,p-type,1000000000000000.0,10.0,,,20,,,,,,,,,1e-07,7.5,,,,,,,stable,,,,,,,,,,,
402,Niinisto,2008,Chem. Mater.,10.1021/cm8003158,HfNbO Nb=5% 300C; k=24; tetragonal,HfNbO,Nb,5,tetragonal,10.0,300,TEMAH+Nb(OEt)5,H2O,100,,,,,,5,,1.0,700,30s,N2,,,,,,,,Si,(100),SiO2,0.5,TiN,20,p-type,1000000000000000.0,10.0,,,24,,,,,,,,,1e-07,7.5,,,,,,,stable,,,,,,,,,,,
403,Niinisto,2008,Chem. Mater.,10.1021/cm8003158,HfNbO Nb=10% 300C; k=28; tetragonal,HfNbO,Nb,10,tetragonal,10.0,300,TEMAH+Nb(OEt)5,H2O,100,,,,,,10,,1.0,700,30s,N2,,,,,,,,Si,(100),SiO2,0.5,TiN,20,p-type,1000000000000000.0,10.0,,,28,,,,,,,,,1e-07,7.5,,,,,,,stable,,,,,,,,,,,
404,Niinisto,2008,Chem. Mater.,10.1021/cm8003158,HfNbO Nb=15% 300C; k=30; tetragonal+cubic,HfNbO,Nb,15,tetragonal+cubic,10.0,300,TEMAH+Nb(OEt)5,H2O,100,,,,,,15,,1.0,700,30s,N2,,,,,,,,Si,(100),SiO2,0.5,TiN,20,p-type,1000000000000000.0,10.0,,,30,,,,,,,,,1e-07,7.5,,,,,,,stable,,,,,,,,,,,
405,Niinisto,2008,Chem. Mater.,10.1021/cm8003158,HfNbO Nb=20% 300C; k=28; cubic,HfNbO,Nb,20,cubic,10.0,300,TEMAH+Nb(OEt)5,H2O,100,,,,,,20,,1.0,700,30s,N2,,,,,,,,Si,(100),SiO2,0.5,TiN,20,p-type,1000000000000000.0,10.0,,,28,,,,,,,,,1e-07,7.5,,,,,,,stable,,,,,,,,,,,
406,Niinisto,2008,Chem. Mater.,10.1021/cm8003158,HfNbO Nb=25% 300C; k=25; cubic,HfNbO,Nb,25,cubic,10.0,300,TEMAH+Nb(OEt)5,H2O,100,,,,,,25,,1.0,700,30s,N2,,,,,,,,Si,(100),SiO2,0.5,TiN,20,p-type,1000000000000000.0,10.0,,,25,,,,,,,,,1e-07,7.5,,,,,,,stable,,,,,,,,,,,
407,Zhao,2009,Appl. Phys. Lett.,10.1063/1.3143626,ZrSiO Si=0% 300C; k=32; Si reduces k but improves thermal stability,ZrSiO,Si,0,tetragonal,5.0,300,TDMAZ+TEOS,O3,50,,,,,,0,,1.0,900,30s,N2,,,,,,,,Si,(100),SiO2,0.5,TaN,30,p-type,1000000000000000.0,5.0,0.9,,32,,,,,,,,,1e-07,8.5,,,,,,,stable,,,,,,,,,,,
408,Zhao,2009,Appl. Phys. Lett.,10.1063/1.3143626,ZrSiO Si=5% 300C; k=25; Si reduces k but improves thermal stability,ZrSiO,Si,5,amorphous,5.0,300,TDMAZ+TEOS,O3,50,,,,,,5,,1.0,900,30s,N2,,,,,,,,Si,(100),SiO2,0.5,TaN,30,p-type,1000000000000000.0,5.0,1.0,,25,,,,,,,,,1e-07,8.5,,,,,,,stable,,,,,,,,,,,
409,Zhao,2009,Appl. Phys. Lett.,10.1063/1.3143626,ZrSiO Si=10% 300C; k=20; Si reduces k but improves thermal stability,ZrSiO,Si,10,amorphous,5.0,300,TDMAZ+TEOS,O3,50,,,,,,10,,1.0,900,30s,N2,,,,,,,,Si,(100),SiO2,0.5,TaN,30,p-type,1000000000000000.0,5.0,1.1,,20,,,,,,,,,1e-07,8.5,,,,,,,stable,,,,,,,,,,,
410,Zhao,2009,Appl. Phys. Lett.,10.1063/1.3143626,ZrSiO Si=15% 300C; k=16; Si reduces k but improves thermal stability,ZrSiO,Si,15,amorphous,5.0,300,TDMAZ+TEOS,O3,50,,,,,,15,,1.0,900,30s,N2,,,,,,,,Si,(100),SiO2,0.5,TaN,30,p-type,1000000000000000.0,5.0,1.3,,16,,,,,,,,,1e-07,8.5,,,,,,,stable,,,,,,,,,,,
411,Zhao,2009,Appl. Phys. Lett.,10.1063/1.3143626,ZrSiO Si=20% 300C; k=13; Si reduces k but improves thermal stability,ZrSiO,Si,20,amorphous,5.0,300,TDMAZ+TEOS,O3,50,,,,,,20,,1.0,900,30s,N2,,,,,,,,Si,(100),SiO2,0.5,TaN,30,p-type,1000000000000000.0,5.0,1.6,,13,,,,,,,,,1e-07,8.5,,,,,,,stable,,,,,,,,,,,
412,Kyrkis,2021,J. Mater. Chem. C,10.1039/D1TC00501D,LaYO La=100% ALD 300C; k=27; mixed rare-earth oxide,LaYO,Y,0,hexagonal,10.0,300,La(NMe2iPr)3+Y(thd)3,O3,100,,,,,,0,,0.9,700,30s,N2,,,,,,,,Si,(100),SiO2,0.5,TaN,30,p-type,1000000000000000.0,10.0,1.2,,27,,,,,,,,,1e-07,7.5,,,,,,,stable,,,,,,,,,,,
413,Kyrkis,2021,J. Mater. Chem. C,10.1039/D1TC00501D,LaYO La=75% ALD 300C; k=24; mixed rare-earth oxide,LaYO,Y,25,amorphous,10.0,300,La(NMe2iPr)3+Y(thd)3,O3,100,,,,,,25,,0.9,700,30s,N2,,,,,,,,Si,(100),SiO2,0.5,TaN,30,p-type,1000000000000000.0,10.0,1.2,,24,,,,,,,,,1e-07,7.5,,,,,,,stable,,,,,,,,,,,
414,Kyrkis,2021,J. Mater. Chem. C,10.1039/D1TC00501D,LaYO La=50% ALD 300C; k=20; mixed rare-earth oxide,LaYO,Y,50,cubic,10.0,300,La(NMe2iPr)3+Y(thd)3,O3,100,,,,,,50,,0.9,700,30s,N2,,,,,,,,Si,(100),SiO2,0.5,TaN,30,p-type,1000000000000000.0,10.0,1.2,,20,,,,,,,,,1e-07,7.5,,,,,,,stable,,,,,,,,,,,
415,Kyrkis,2021,J. Mater. Chem. C,10.1039/D1TC00501D,LaYO La=25% ALD 300C; k=17; mixed rare-earth oxide,LaYO,Y,75,cubic,10.0,300,La(NMe2iPr)3+Y(thd)3,O3,100,,,,,,75,,0.9,700,30s,N2,,,,,,,,Si,(100),SiO2,0.5,TaN,30,p-type,1000000000000000.0,10.0,1.2,,17,,,,,,,,,1e-07,7.5,,,,,,,stable,,,,,,,,,,,
416,Kyrkis,2021,J. Mater. Chem. C,10.1039/D1TC00501D,LaYO La=0% ALD 300C; k=15; mixed rare-earth oxide,LaYO,Y,100,cubic,10.0,300,La(NMe2iPr)3+Y(thd)3,O3,100,,,,,,100,,0.9,700,30s,N2,,,,,,,,Si,(100),SiO2,0.5,TaN,30,p-type,1000000000000000.0,10.0,1.2,,15,,,,,,,,,1e-07,7.5,,,,,,,stable,,,,,,,,,,,
417,Kim,2016,J. Alloys Compounds,10.1016/j.jallcom.2016.05.018,AlTiO Al=0% ALD 250C; k=55; Al lowers k but improves EBD,AlTiO,Al,0,anatase,10.0,250,TMA+TDMAT,H2O,100,,,,,,0,,0.8,500,30s,N2,,,,,,,,Si,(100),SiO2,0.5,Al,50,p-type,1000000000000000.0,10.0,,,55,,,,,,,,,1e-08,8.0,,,,,,,stable,,,,,,,,,,,
418,Kim,2016,J. Alloys Compounds,10.1016/j.jallcom.2016.05.018,AlTiO Al=10% ALD 250C; k=35; Al lowers k but improves EBD,AlTiO,Al,10,amorphous,10.0,250,TMA+TDMAT,H2O,100,,,,,,10,,0.8,500,30s,N2,,,,,,,,Si,(100),SiO2,0.5,Al,50,p-type,1000000000000000.0,10.0,,,35,,,,,,,,,1e-08,8.0,,,,,,,stable,,,,,,,,,,,
419,Kim,2016,J. Alloys Compounds,10.1016/j.jallcom.2016.05.018,AlTiO Al=20% ALD 250C; k=25; Al lowers k but improves EBD,AlTiO,Al,20,amorphous,10.0,250,TMA+TDMAT,H2O,100,,,,,,20,,0.8,500,30s,N2,,,,,,,,Si,(100),SiO2,0.5,Al,50,p-type,1000000000000000.0,10.0,,,25,,,,,,,,,1e-08,8.0,,,,,,,stable,,,,,,,,,,,
420,Kim,2016,J. Alloys Compounds,10.1016/j.jallcom.2016.05.018,AlTiO Al=30% ALD 250C; k=18; Al lowers k but improves EBD,AlTiO,Al,30,amorphous,10.0,250,TMA+TDMAT,H2O,100,,,,,,30,,0.8,500,30s,N2,,,,,,,,Si,(100),SiO2,0.5,Al,50,p-type,1000000000000000.0,10.0,,,18,,,,,,,,,1e-08,8.0,,,,,,,stable,,,,,,,,,,,
421,Kim,2016,J. Alloys Compounds,10.1016/j.jallcom.2016.05.018,AlTiO Al=50% ALD 250C; k=12; Al lowers k but improves EBD,AlTiO,Al,50,amorphous,10.0,250,TMA+TDMAT,H2O,100,,,,,,50,,0.8,500,30s,N2,,,,,,,,Si,(100),SiO2,0.5,Al,50,p-type,1000000000000000.0,10.0,,,12,,,,,,,,,1e-08,8.0,,,,,,,stable,,,,,,,,,,,
422,Kim,2016,J. Alloys Compounds,10.1016/j.jallcom.2016.05.018,AlTiO Al=100% ALD 250C; k=7.5; Al lowers k but improves EBD,AlTiO,Al,100,amorphous,10.0,250,TMA+TDMAT,H2O,100,,,,,,100,,0.8,500,30s,N2,,,,,,,,Si,(100),SiO2,0.5,Al,50,p-type,1000000000000000.0,10.0,,,7.5,,,,,,,,,1e-08,8.0,,,,,,,stable,,,,,,,,,,,
423,Park,2016,J. Appl. Phys.,10.1063/1.4959607,HfO2/TiO2 nanolaminate 1:1 ALD 300C; k=28; EOT=1.0nm,HfO2/TiO2_nanolaminate,Ti,30,amorphous,10.0,300,TEMAH+TDMAT,H2O,100,,,,,,,,1.0,600,30s,N2,,,,,,,,Si,(100),SiO2,0.5,TiN,20,p-type,1000000000000000.0,10.0,1.0,,28,,,,,,,,,5e-08,8.0,,,,,,,stable,,,,,,,,,,,
424,Park,2016,J. Appl. Phys.,10.1063/1.4959607,HfO2/TiO2 nanolaminate 2:1 ALD 300C; k=24; EOT=1.1nm,HfO2/TiO2_nanolaminate,Ti,30,amorphous,10.0,300,TEMAH+TDMAT,H2O,100,,,,,,,,1.0,600,30s,N2,,,,,,,,Si,(100),SiO2,0.5,TiN,20,p-type,1000000000000000.0,10.0,1.1,,24,,,,,,,,,5e-08,8.0,,,,,,,stable,,,,,,,,,,,
425,Park,2016,J. Appl. Phys.,10.1063/1.4959607,HfO2/TiO2 nanolaminate 3:1 ALD 300C; k=22; EOT=1.15nm,HfO2/TiO2_nanolaminate,Ti,30,amorphous,10.0,300,TEMAH+TDMAT,H2O,100,,,,,,,,1.0,600,30s,N2,,,,,,,,Si,(100),SiO2,0.5,TiN,20,p-type,1000000000000000.0,10.0,1.15,,22,,,,,,,,,5e-08,8.0,,,,,,,stable,,,,,,,,,,,
426,Park,2016,J. Appl. Phys.,10.1063/1.4959607,HfO2/TiO2 nanolaminate 1:2 ALD 300C; k=32; EOT=0.95nm,HfO2/TiO2_nanolaminate,Ti,30,amorphous,10.0,300,TEMAH+TDMAT,H2O,100,,,,,,,,1.0,600,30s,N2,,,,,,,,Si,(100),SiO2,0.5,TiN,20,p-type,1000000000000000.0,10.0,0.95,,32,,,,,,,,,5e-08,8.0,,,,,,,stable,,,,,,,,,,,
427,Park,2016,J. Appl. Phys.,10.1063/1.4959607,HfO2/TiO2 nanolaminate 1:3 ALD 300C; k=38; EOT=0.85nm,HfO2/TiO2_nanolaminate,Ti,30,amorphous,10.0,300,TEMAH+TDMAT,H2O,100,,,,,,,,1.0,600,30s,N2,,,,,,,,Si,(100),SiO2,0.5,TiN,20,p-type,1000000000000000.0,10.0,0.85,,38,,,,,,,,,5e-08,8.0,,,,,,,stable,,,,,,,,,,,
428,Klenov,2005,Appl. Phys. Lett.,10.1063/1.2040014,SrHfO3 Sr=0% ALD 300C; k=20; perovskite high-k,SrHfO3,Sr,0,monoclinic,10.0,300,TEMAH+Sr(thd)2,O3,100,,,,,,0,,1.0,800,60s,O2,,,,,,,,Si,(100),SrSiOx,0.5,Pt,30,p-type,1000000000000000.0,10.0,,,20,,,,,,,,,1e-05,4.0,,,,,,,metastable,,,,,,,,,,,
429,Klenov,2005,Appl. Phys. Lett.,10.1063/1.2040014,SrHfO3 Sr=25% ALD 300C; k=30; perovskite high-k,SrHfO3,Sr,25,amorphous,10.0,300,TEMAH+Sr(thd)2,O3,100,,,,,,25,,1.0,800,60s,O2,,,,,,,,Si,(100),SrSiOx,0.5,Pt,30,p-type,1000000000000000.0,10.0,,,30,,,,,,,,,1e-05,4.0,,,,,,,metastable,,,,,,,,,,,
430,Klenov,2005,Appl. Phys. Lett.,10.1063/1.2040014,SrHfO3 Sr=50% ALD 300C; k=35; perovskite high-k,SrHfO3,Sr,50,perovskite_amorphous,10.0,300,TEMAH+Sr(thd)2,O3,100,,,,,,50,,1.0,800,60s,O2,,,,,,,,Si,(100),SrSiOx,0.5,Pt,30,p-type,1000000000000000.0,10.0,,,35,,,,,,,,,1e-05,4.0,,,,,,,metastable,,,,,,,,,,,
431,Klenov,2005,Appl. Phys. Lett.,10.1063/1.2040014,SrHfO3 Sr=75% ALD 300C; k=40; perovskite high-k,SrHfO3,Sr,75,perovskite,10.0,300,TEMAH+Sr(thd)2,O3,100,,,,,,75,,1.0,800,60s,O2,,,,,,,,Si,(100),SrSiOx,0.5,Pt,30,p-type,1000000000000000.0,10.0,,,40,,,,,,,,,1e-05,4.0,,,,,,,metastable,,,,,,,,,,,
432,Klenov,2005,Appl. Phys. Lett.,10.1063/1.2040014,SrHfO3 Sr=100% ALD 300C; k=60; perovskite high-k,SrHfO3,Sr,100,perovskite,10.0,300,TEMAH+Sr(thd)2,O3,100,,,,,,100,,1.0,800,60s,O2,,,,,,,,Si,(100),SrSiOx,0.5,Pt,30,p-type,1000000000000000.0,10.0,,,60,,,,,,,,,1e-05,4.0,,,,,,,metastable,,,,,,,,,,,
433,Choi,2011,J. Electrochem. Soc.,10.1149/1.3569756,HfSiON N=0at% ALD; k=15; N-passivated interface,HfSiON,Si+N,15,amorphous,5.0,300,TEMAH+TEOS,N2O_plasma,50,,,,,,,,1.0,900,30s,N2,,,,,,,,Si,(100),SiON,0.5,TaN,30,p-type,1000000000000000.0,5.0,1.0,,15,,,,,,,,,1e-08,9.0,,,,,,,stable,300000000000.0,,,,,,0,,,,
434,Choi,2011,J. Electrochem. Soc.,10.1149/1.3569756,HfSiON N=2at% ALD; k=16; N-passivated interface,HfSiON,Si+N,15,amorphous,5.0,300,TEMAH+TEOS,N2O_plasma,50,,,,,,,,1.0,900,30s,N2,,,,,,,,Si,(100),SiON,0.5,TaN,30,p-type,1000000000000000.0,5.0,1.0,,16,,,,,,,,,1e-08,9.0,,,,,,,stable,200000000000.0,,,,,,2,,,,
435,Choi,2011,J. Electrochem. Soc.,10.1149/1.3569756,HfSiON N=5at% ALD; k=17; N-passivated interface,HfSiON,Si+N,15,amorphous,5.0,300,TEMAH+TEOS,N2O_plasma,50,,,,,,,,1.0,900,30s,N2,,,,,,,,Si,(100),SiON,0.5,TaN,30,p-type,1000000000000000.0,5.0,0.95,,17,,,,,,,,,1e-08,9.0,,,,,,,stable,100000000000.0,,,,,,5,,,,
436,Choi,2011,J. Electrochem. Soc.,10.1149/1.3569756,HfSiON N=8at% ALD; k=18; N-passivated interface,HfSiON,Si+N,15,amorphous,5.0,300,TEMAH+TEOS,N2O_plasma,50,,,,,,,,1.0,900,30s,N2,,,,,,,,Si,(100),SiON,0.5,TaN,30,p-type,1000000000000000.0,5.0,0.9,,18,,,,,,,,,1e-08,9.0,,,,,,,stable,80000000000.0,,,,,,8,,,,
437,Choi,2011,J. Electrochem. Soc.,10.1149/1.3569756,HfSiON N=10at% ALD; k=18; N-passivated interface,HfSiON,Si+N,15,amorphous,5.0,300,TEMAH+TEOS,N2O_plasma,50,,,,,,,,1.0,900,30s,N2,,,,,,,,Si,(100),SiON,0.5,TaN,30,p-type,1000000000000000.0,5.0,0.9,,18,,,,,,,,,1e-08,9.0,,,,,,,stable,100000000000.0,,,,,,10,,,,
438,Kukli,2009,J. Electrochem. Soc.,10.1149/1.3143568,Sc2O3 Sc(thd)3/O3 175C; k=12; large band gap ~6.3eV,Sc2O3,,0,cubic,10.0,175,Sc(thd)3,O3,100,3,30,5,30,0.0001,,,0.7,700,30s,N2,,,,,,,,Si,(100),SiO2,0.5,Au,50,p-type,1000000000000000.0,10.0,,,12,,,,,,,,,1e-08,10.0,,,,,,,stable,,,,3.5,2.1,,,,,,
439,Kukli,2009,J. Electrochem. Soc.,10.1149/1.3143568,Sc2O3 Sc(thd)3/O3 225C; k=14; large band gap ~6.3eV,Sc2O3,,0,cubic,10.0,225,Sc(thd)3,O3,100,3,30,5,30,0.0001,,,0.75,700,30s,N2,,,,,,,,Si,(100),SiO2,0.5,Au,50,p-type,1000000000000000.0,10.0,,,14,,,,,,,,,1e-08,10.0,,,,,,,stable,,,,3.5,2.1,,,,,,
440,Kukli,2009,J. Electrochem. Soc.,10.1149/1.3143568,Sc2O3 Sc(thd)3/O3 275C; k=15; large band gap ~6.3eV,Sc2O3,,0,cubic,10.0,275,Sc(thd)3,O3,100,3,30,5,30,0.0001,,,0.7,700,30s,N2,,,,,,,,Si,(100),SiO2,0.5,Au,50,p-type,1000000000000000.0,10.0,,,15,,,,,,,,,1e-08,10.0,,,,,,,stable,,,,3.5,2.1,,,,,,
441,Kukli,2009,J. Electrochem. Soc.,10.1149/1.3143568,Sc2O3 Sc(thd)3/O3 325C; k=14; large band gap ~6.3eV,Sc2O3,,0,cubic,10.0,325,Sc(thd)3,O3,100,3,30,5,30,0.0001,,,0.6,700,30s,N2,,,,,,,,Si,(100),SiO2,0.5,Au,50,p-type,1000000000000000.0,10.0,,,14,,,,,,,,,1e-08,10.0,,,,,,,stable,,,,3.5,2.1,,,,,,
442,Lupan,2010,J. Alloys Compounds,10.1016/j.jallcom.2010.06.085,Pr2O3 Pr(thd)3/O3 200C; k=20; Pr 4f states enhance k,Pr2O3,,0,amorphous,10.0,200,Pr(thd)3,O3,100,3,30,5,30,0.0001,,,1.0,700,30s,N2,,,,,,,,Si,(100),PrSiOx,0.5,TaN,30,p-type,1000000000000000.0,10.0,,,20,,,,,,,,,1e-06,5.5,,,,,,,unstable,,,,2.7,0.8,,,,,,
443,Lupan,2010,J. Alloys Compounds,10.1016/j.jallcom.2010.06.085,Pr2O3 Pr(thd)3/O3 250C; k=25; Pr 4f states enhance k,Pr2O3,,0,cubic,10.0,250,Pr(thd)3,O3,100,3,30,5,30,0.0001,,,0.9,700,30s,N2,,,,,,,,Si,(100),PrSiOx,0.5,TaN,30,p-type,1000000000000000.0,10.0,,,25,,,,,,,,,1e-06,5.5,,,,,,,unstable,,,,2.7,0.8,,,,,,
444,Lupan,2010,J. Alloys Compounds,10.1016/j.jallcom.2010.06.085,Pr2O3 Pr(thd)3/O3 300C; k=26; Pr 4f states enhance k,Pr2O3,,0,cubic,10.0,300,Pr(thd)3,O3,100,3,30,5,30,0.0001,,,0.85,700,30s,N2,,,,,,,,Si,(100),PrSiOx,0.5,TaN,30,p-type,1000000000000000.0,10.0,,,26,,,,,,,,,1e-06,5.5,,,,,,,unstable,,,,2.7,0.8,,,,,,
445,Lupan,2010,J. Alloys Compounds,10.1016/j.jallcom.2010.06.085,Pr2O3 Pr(thd)3/O3 350C; k=24; Pr 4f states enhance k,Pr2O3,,0,cubic,10.0,350,Pr(thd)3,O3,100,3,30,5,30,0.0001,,,0.75,700,30s,N2,,,,,,,,Si,(100),PrSiOx,0.5,TaN,30,p-type,1000000000000000.0,10.0,,,24,,,,,,,,,1e-06,5.5,,,,,,,unstable,,,,2.7,0.8,,,,,,
446,Kukli,2007,J. Electrochem. Soc.,10.1149/1.2799539,Nd2O3 Nd(thd)3/O3 200C; k=18; Nd oxide high-k,Nd2O3,,0,amorphous,10.0,200,Nd(thd)3,O3,100,3,30,5,30,0.0001,,,0.95,700,30s,N2,,,,,,,,Si,(100),NdSiOx,0.5,TaN,30,p-type,1000000000000000.0,10.0,,,18,,,,,,,,,5e-07,6.5,,,,,,,unstable,,,,2.5,1.0,,,,,,
447,Kukli,2007,J. Electrochem. Soc.,10.1149/1.2799539,Nd2O3 Nd(thd)3/O3 250C; k=22; Nd oxide high-k,Nd2O3,,0,hexagonal,10.0,250,Nd(thd)3,O3,100,3,30,5,30,0.0001,,,0.9,700,30s,N2,,,,,,,,Si,(100),NdSiOx,0.5,TaN,30,p-type,1000000000000000.0,10.0,,,22,,,,,,,,,5e-07,6.5,,,,,,,unstable,,,,2.5,1.0,,,,,,
448,Kukli,2007,J. Electrochem. Soc.,10.1149/1.2799539,Nd2O3 Nd(thd)3/O3 300C; k=24; Nd oxide high-k,Nd2O3,,0,hexagonal,10.0,300,Nd(thd)3,O3,100,3,30,5,30,0.0001,,,0.85,700,30s,N2,,,,,,,,Si,(100),NdSiOx,0.5,TaN,30,p-type,1000000000000000.0,10.0,,,24,,,,,,,,,5e-07,6.5,,,,,,,unstable,,,,2.5,1.0,,,,,,
449,Kukli,2007,J. Electrochem. Soc.,10.1149/1.2799539,Nd2O3 Nd(thd)3/O3 350C; k=22; Nd oxide high-k,Nd2O3,,0,hexagonal,10.0,350,Nd(thd)3,O3,100,3,30,5,30,0.0001,,,0.75,700,30s,N2,,,,,,,,Si,(100),NdSiOx,0.5,TaN,30,p-type,1000000000000000.0,10.0,,,22,,,,,,,,,5e-07,6.5,,,,,,,unstable,,,,2.5,1.0,,,,,,
450,Son,2020,ACS Appl. Electron. Mater.,10.1021/acsaelm.0c00413,Ga2O3 TMG/O3 200C; k=10; amorphous-Ga2O3 power device,Ga2O3,,0,amorphous,10.0,200,TMGa,O3,100,1,15,3,15,0.0001,,,1.1,600,30s,N2,,,,,,,,Si,(100),SiO2,0.5,Au,50,p-type,1000000000000000.0,10.0,,,10,,,,,,,,,1e-08,9.0,,,,,,,stable,,,,4.0,0.2,,,,,,
451,Son,2020,ACS Appl. Electron. Mater.,10.1021/acsaelm.0c00413,Ga2O3 TMG/O3 250C; k=12; epsilon-Ga2O3 power device,Ga2O3,,0,epsilon,10.0,250,TMGa,O3,100,1,15,3,15,0.0001,,,1.0,600,30s,N2,,,,,,,,Si,(100),SiO2,0.5,Au,50,p-type,1000000000000000.0,10.0,,,12,,,,,,,,,1e-08,9.0,,,,,,,stable,,,,4.0,0.2,,,,,,
452,Son,2020,ACS Appl. Electron. Mater.,10.1021/acsaelm.0c00413,Ga2O3 TMG/O3 300C; k=13; epsilon-Ga2O3 power device,Ga2O3,,0,epsilon,10.0,300,TMGa,O3,100,1,15,3,15,0.0001,,,0.95,600,30s,N2,,,,,,,,Si,(100),SiO2,0.5,Au,50,p-type,1000000000000000.0,10.0,,,13,,,,,,,,,1e-08,9.0,,,,,,,stable,,,,4.0,0.2,,,,,,
453,Son,2020,ACS Appl. Electron. Mater.,10.1021/acsaelm.0c00413,Ga2O3 TMG/O3 400C; k=15; beta-Ga2O3 power device,Ga2O3,,0,beta,10.0,400,TMGa,O3,100,1,15,3,15,0.0001,,,0.85,600,30s,N2,,,,,,,,Si,(100),SiO2,0.5,Au,50,p-type,1000000000000000.0,10.0,,,15,,,,,,,,,1e-08,9.0,,,,,,,stable,,,,4.0,0.2,,,,,,
454,Son,2020,ACS Appl. Electron. Mater.,10.1021/acsaelm.0c00413,Ga2O3 TMG/O3 500C; k=16; beta-Ga2O3 power device,Ga2O3,,0,beta,10.0,500,TMGa,O3,100,1,15,3,15,0.0001,,,0.7,600,30s,N2,,,,,,,,Si,(100),SiO2,0.5,Au,50,p-type,1000000000000000.0,10.0,,,16,,,,,,,,,1e-08,9.0,,,,,,,stable,,,,4.0,0.2,,,,,,
455,Vehkamaki,2004,J. Crystal Growth,10.1016/j.jcrysgro.2004.08.035,Nb2O5 NbCl5/H2O 150C; k=20; MIM capacitor,Nb2O5,,0,amorphous,15.0,150,NbCl5,H2O,150,3,25,5,25,0.0001,,,0.5,600,30s,N2,,,,,,,,TiN,,none,0,TiN,30,n-type,1e+18,15.0,,,20,,,,,,0.008,,,1e-05,4.5,,,,,,,stable,,,,,,,,,,,
456,Vehkamaki,2004,J. Crystal Growth,10.1016/j.jcrysgro.2004.08.035,Nb2O5 NbCl5/H2O 200C; k=30; MIM capacitor,Nb2O5,,0,amorphous,15.0,200,NbCl5,H2O,150,3,25,5,25,0.0001,,,0.6,600,30s,N2,,,,,,,,TiN,,none,0,TiN,30,n-type,1e+18,15.0,,,30,,,,,,0.008,,,1e-05,4.5,,,,,,,stable,,,,,,,,,,,
457,Vehkamaki,2004,J. Crystal Growth,10.1016/j.jcrysgro.2004.08.035,Nb2O5 NbCl5/H2O 250C; k=38; MIM capacitor,Nb2O5,,0,amorphous,15.0,250,NbCl5,H2O,150,3,25,5,25,0.0001,,,0.65,600,30s,N2,,,,,,,,TiN,,none,0,TiN,30,n-type,1e+18,15.0,,,38,,,,,,0.008,,,1e-05,4.5,,,,,,,stable,,,,,,,,,,,
458,Vehkamaki,2004,J. Crystal Growth,10.1016/j.jcrysgro.2004.08.035,Nb2O5 NbCl5/H2O 300C; k=40; MIM capacitor,Nb2O5,,0,amorphous,15.0,300,NbCl5,H2O,150,3,25,5,25,0.0001,,,0.6,600,30s,N2,,,,,,,,TiN,,none,0,TiN,30,n-type,1e+18,15.0,,,40,,,,,,0.008,,,1e-05,4.5,,,,,,,stable,,,,,,,,,,,
459,Vehkamaki,2004,J. Crystal Growth,10.1016/j.jcrysgro.2004.08.035,Nb2O5 NbCl5/H2O 350C; k=35; MIM capacitor,Nb2O5,,0,amorphous,15.0,350,NbCl5,H2O,150,3,25,5,25,0.0001,,,0.5,600,30s,N2,,,,,,,,TiN,,none,0,TiN,30,n-type,1e+18,15.0,,,35,,,,,,0.008,,,1e-05,4.5,,,,,,,stable,,,,,,,,,,,
460,Boscke,2011,Appl. Phys. Lett.,10.1063/1.3634052,HfSiO2 Si=0% ALD; Pr=0 uC/cm2; FE-HfO2 discovery,HfSiO2_FE,Si,0,monoclinic,10.0,300,TEMAH+TEOS,O3,100,,,,,,0,,1.0,600,20s,N2,50,12000,400,TiN,,,,Si,(100),SiO2,0.5,TiN,10,p-type,1000000000000000.0,10.0,,,20,,,,,,,0,0,1e-08,7.5,,,,,,,stable,,,,,,,,,,,
461,Boscke,2011,Appl. Phys. Lett.,10.1063/1.3634052,HfSiO2 Si=2% ALD; Pr=8 uC/cm2; FE-HfO2 discovery,HfSiO2_FE,Si,2,orthorhombic,10.0,300,TEMAH+TEOS,O3,100,,,,,,2,,1.0,600,20s,N2,50,12000,400,TiN,,,,Si,(100),SiO2,0.5,TiN,10,p-type,1000000000000000.0,10.0,,,28,,,,,,,8,0.9,1e-08,7.5,,,,,,,stable,,,,,,,,,,,
462,Boscke,2011,Appl. Phys. Lett.,10.1063/1.3634052,HfSiO2 Si=4% ALD; Pr=14 uC/cm2; FE-HfO2 discovery,HfSiO2_FE,Si,4,orthorhombic,10.0,300,TEMAH+TEOS,O3,100,,,,,,4,,1.0,600,20s,N2,50,12000,400,TiN,,,,Si,(100),SiO2,0.5,TiN,10,p-type,1000000000000000.0,10.0,,,35,,,,,,,14,1.0,1e-08,7.5,,,,,,,stable,,,,,,,,,,,
463,Boscke,2011,Appl. Phys. Lett.,10.1063/1.3634052,HfSiO2 Si=6% ALD; Pr=10 uC/cm2; FE-HfO2 discovery,HfSiO2_FE,Si,6,orthorhombic,10.0,300,TEMAH+TEOS,O3,100,,,,,,6,,1.0,600,20s,N2,50,12000,400,TiN,,,,Si,(100),SiO2,0.5,TiN,10,p-type,1000000000000000.0,10.0,,,30,,,,,,,10,1.1,1e-08,7.5,,,,,,,stable,,,,,,,,,,,
464,Boscke,2011,Appl. Phys. Lett.,10.1063/1.3634052,HfSiO2 Si=8% ALD; Pr=5 uC/cm2; FE-HfO2 discovery,HfSiO2_FE,Si,8,monoclinic,10.0,300,TEMAH+TEOS,O3,100,,,,,,8,,1.0,600,20s,N2,50,12000,400,TiN,,,,Si,(100),SiO2,0.5,TiN,10,p-type,1000000000000000.0,10.0,,,26,,,,,,,5,1.2,1e-08,7.5,,,,,,,stable,,,,,,,,,,,
465,Muller,2012,Nano Lett.,10.1021/nl302049k,HZO 5nm TiN/HZO/TiN; Pr=8 uC/cm2; thickness effect,Hf0.5Zr0.5O2,Zr,50,orthorhombic,5,250,TEMAH+TEMAZr,O3,50,,,,,,50,,1.0,600,20s,N2,50,12000,400,TiN,,,,Si,(100),SiO2,0.3,TiN,10,p-type,1000000000000000.0,5,0.14285714285714285,,28,,,,,,,8,1.4,5e-08,7.0,,,,,,,stable,,,,,,,,,,,
466,Muller,2012,Nano Lett.,10.1021/nl302049k,HZO 8nm TiN/HZO/TiN; Pr=16 uC/cm2; thickness effect,Hf0.5Zr0.5O2,Zr,50,orthorhombic,8,250,TEMAH+TEMAZr,O3,80,,,,,,50,,1.0,600,20s,N2,50,12000,400,TiN,,,,Si,(100),SiO2,0.3,TiN,10,p-type,1000000000000000.0,8,0.22857142857142856,,33,,,,,,,16,1.1,5e-08,7.0,,,,,,,stable,,,,,,,,,,,
467,Muller,2012,Nano Lett.,10.1021/nl302049k,HZO 10nm TiN/HZO/TiN; Pr=22 uC/cm2; thickness effect,Hf0.5Zr0.5O2,Zr,50,orthorhombic,10,250,TEMAH+TEMAZr,O3,100,,,,,,50,,1.0,600,20s,N2,50,12000,400,TiN,,,,Si,(100),SiO2,0.3,TiN,10,p-type,1000000000000000.0,10,0.2857142857142857,,35,,,,,,,22,1.0,5e-08,7.0,,,,,,,stable,,,,,,,,,,,
468,Muller,2012,Nano Lett.,10.1021/nl302049k,HZO 15nm TiN/HZO/TiN; Pr=19 uC/cm2; thickness effect,Hf0.5Zr0.5O2,Zr,50,orthorhombic,15,250,TEMAH+TEMAZr,O3,150,,,,,,50,,1.0,600,20s,N2,50,12000,400,TiN,,,,Si,(100),SiO2,0.3,TiN,10,p-type,1000000000000000.0,15,0.42857142857142855,,34,,,,,,,19,0.95,5e-08,7.0,,,,,,,stable,,,,,,,,,,,
469,Muller,2012,Nano Lett.,10.1021/nl302049k,HZO 20nm TiN/HZO/TiN; Pr=14 uC/cm2; thickness effect,Hf0.5Zr0.5O2,Zr,50,orthorhombic,20,250,TEMAH+TEMAZr,O3,200,,,,,,50,,1.0,600,20s,N2,50,12000,400,TiN,,,,Si,(100),SiO2,0.3,TiN,10,p-type,1000000000000000.0,20,0.5714285714285714,,32,,,,,,,14,0.9,5e-08,7.0,,,,,,,stable,,,,,,,,,,,
470,Muller,2012,Nano Lett.,10.1021/nl302049k,HZO 30nm TiN/HZO/TiN; Pr=8 uC/cm2; thickness effect,Hf0.5Zr0.5O2,Zr,50,orthorhombic,30,250,TEMAH+TEMAZr,O3,300,,,,,,50,,1.0,600,20s,N2,50,12000,400,TiN,,,,Si,(100),SiO2,0.3,TiN,10,p-type,1000000000000000.0,30,0.8571428571428571,,28,,,,,,,8,0.85,5e-08,7.0,,,,,,,stable,,,,,,,,,,,
471,Starschich,2017,Chem. Mater.,10.1021/acs.chemmater.6b04478,HfO2 Zr-doped 50%; Pr=22 uC/cm2; dopant comparison,HfZrO2_FE,Zr,50,orthorhombic,10.0,300,TEMAH+Zr_precursor,O3,100,,,,,,50,,1.0,600,20s,N2,,,400,TiN,,,,Si,(100),SiO2,0.3,TiN,10,p-type,1000000000000000.0,10.0,,,35,,,,,,,22,1.0,1e-08,7.5,,,,,,,stable,,,,,,,,,,,
472,Starschich,2017,Chem. Mater.,10.1021/acs.chemmater.6b04478,HfO2 Si-doped 4%; Pr=14 uC/cm2; dopant comparison,HfSiO2_FE,Si,4,orthorhombic,10.0,300,TEMAH+Si_precursor,O3,100,,,,,,4,,1.0,600,20s,N2,,,400,TiN,,,,Si,(100),SiO2,0.3,TiN,10,p-type,1000000000000000.0,10.0,,,28,,,,,,,14,1.0,1e-08,7.5,,,,,,,stable,,,,,,,,,,,
473,Starschich,2017,Chem. Mater.,10.1021/acs.chemmater.6b04478,HfO2 Y-doped 5%; Pr=18 uC/cm2; dopant comparison,HfYO2_FE,Y,5,orthorhombic,10.0,300,TEMAH+Y_precursor,O3,100,,,,,,5,,1.0,600,20s,N2,,,400,TiN,,,,Si,(100),SiO2,0.3,TiN,10,p-type,1000000000000000.0,10.0,,,32,,,,,,,18,1.0,1e-08,7.5,,,,,,,stable,,,,,,,,,,,
474,Starschich,2017,Chem. Mater.,10.1021/acs.chemmater.6b04478,HfO2 Al-doped 3.5%; Pr=16 uC/cm2; dopant comparison,HfAlO2_FE,Al,3.5,orthorhombic,10.0,300,TEMAH+Al_precursor,O3,100,,,,,,3.5,,1.0,600,20s,N2,,,400,TiN,,,,Si,(100),SiO2,0.3,TiN,10,p-type,1000000000000000.0,10.0,,,30,,,,,,,16,1.0,1e-08,7.5,,,,,,,stable,,,,,,,,,,,
475,Starschich,2017,Chem. Mater.,10.1021/acs.chemmater.6b04478,HfO2 La-doped 3%; Pr=20 uC/cm2; dopant comparison,HfLaO2_FE,La,3,orthorhombic,10.0,300,TEMAH+La_precursor,O3,100,,,,,,3,,1.0,600,20s,N2,,,400,TiN,,,,Si,(100),SiO2,0.3,TiN,10,p-type,1000000000000000.0,10.0,,,33,,,,,,,20,1.0,1e-08,7.5,,,,,,,stable,,,,,,,,,,,
476,Starschich,2017,Chem. Mater.,10.1021/acs.chemmater.6b04478,HfO2 Ca-doped 2%; Pr=12 uC/cm2; dopant comparison,HfCaO2_FE,Ca,2,orthorhombic,10.0,300,TEMAH+Ca_precursor,O3,100,,,,,,2,,1.0,600,20s,N2,,,400,TiN,,,,Si,(100),SiO2,0.3,TiN,10,p-type,1000000000000000.0,10.0,,,27,,,,,,,12,1.0,1e-08,7.5,,,,,,,stable,,,,,,,,,,,
477,Park,2015,Adv. Mater.,10.1002/adma.201501095,HZO Zr=10% 10nm; Pr=0; composition sweep,Hf1-xZrxO2,Zr,10,monoclinic,10.0,280,TEMAH+TEMAZr,O3,100,,,,,,10,,1.0,600,20s,N2,,,400,TiN,,,,Si,(100),SiO2,0.3,TiN,10,p-type,1000000000000000.0,10.0,0.9,,20,,,,,,,0,0,1e-08,7.5,,,,,,,stable,,,,,,,,,,,
478,Park,2015,Adv. Mater.,10.1002/adma.201501095,HZO Zr=20% 10nm; Pr=5; composition sweep,Hf1-xZrxO2,Zr,20,monoclinic+orthorhombic,10.0,280,TEMAH+TEMAZr,O3,100,,,,,,20,,1.0,600,20s,N2,,,400,TiN,,,,Si,(100),SiO2,0.3,TiN,10,p-type,1000000000000000.0,10.0,0.9,,25,,,,,,,5,0.8,1e-08,7.5,,,,,,,stable,,,,,,,,,,,
479,Park,2015,Adv. Mater.,10.1002/adma.201501095,HZO Zr=30% 10nm; Pr=12; composition sweep,Hf1-xZrxO2,Zr,30,orthorhombic,10.0,280,TEMAH+TEMAZr,O3,100,,,,,,30,,1.0,600,20s,N2,,,400,TiN,,,,Si,(100),SiO2,0.3,TiN,10,p-type,1000000000000000.0,10.0,0.9,,30,,,,,,,12,1.0,1e-08,7.5,,,,,,,stable,,,,,,,,,,,
480,Park,2015,Adv. Mater.,10.1002/adma.201501095,HZO Zr=40% 10nm; Pr=18; composition sweep,Hf1-xZrxO2,Zr,40,orthorhombic,10.0,280,TEMAH+TEMAZr,O3,100,,,,,,40,,1.0,600,20s,N2,,,400,TiN,,,,Si,(100),SiO2,0.3,TiN,10,p-type,1000000000000000.0,10.0,0.9,,33,,,,,,,18,1.0,1e-08,7.5,,,,,,,stable,,,,,,,,,,,
481,Park,2015,Adv. Mater.,10.1002/adma.201501095,HZO Zr=50% 10nm; Pr=24; composition sweep,Hf1-xZrxO2,Zr,50,orthorhombic,10.0,280,TEMAH+TEMAZr,O3,100,,,,,,50,,1.0,600,20s,N2,,,400,TiN,,,,Si,(100),SiO2,0.3,TiN,10,p-type,1000000000000000.0,10.0,0.9,,35,,,,,,,24,1.0,1e-08,7.5,,,,,,,stable,,,,,,,,,,,
482,Park,2015,Adv. Mater.,10.1002/adma.201501095,HZO Zr=60% 10nm; Pr=20; composition sweep,Hf1-xZrxO2,Zr,60,orthorhombic,10.0,280,TEMAH+TEMAZr,O3,100,,,,,,60,,1.0,600,20s,N2,,,400,TiN,,,,Si,(100),SiO2,0.3,TiN,10,p-type,1000000000000000.0,10.0,0.9,,34,,,,,,,20,0.95,1e-08,7.5,,,,,,,stable,,,,,,,,,,,
483,Park,2015,Adv. Mater.,10.1002/adma.201501095,HZO Zr=70% 10nm; Pr=14; composition sweep,Hf1-xZrxO2,Zr,70,orthorhombic+tetragonal,10.0,280,TEMAH+TEMAZr,O3,100,,,,,,70,,1.0,600,20s,N2,,,400,TiN,,,,Si,(100),SiO2,0.3,TiN,10,p-type,1000000000000000.0,10.0,0.9,,32,,,,,,,14,0.9,1e-08,7.5,,,,,,,stable,,,,,,,,,,,
484,Park,2015,Adv. Mater.,10.1002/adma.201501095,HZO Zr=80% 10nm; Pr=6; composition sweep,Hf1-xZrxO2,Zr,80,tetragonal,10.0,280,TEMAH+TEMAZr,O3,100,,,,,,80,,1.0,600,20s,N2,,,400,TiN,,,,Si,(100),SiO2,0.3,TiN,10,p-type,1000000000000000.0,10.0,0.9,,36,,,,,,,6,0.7,1e-08,7.5,,,,,,,stable,,,,,,,,,,,
485,Park,2015,Adv. Mater.,10.1002/adma.201501095,HZO Zr=90% 10nm; Pr=0; composition sweep,Hf1-xZrxO2,Zr,90,tetragonal,10.0,280,TEMAH+TEMAZr,O3,100,,,,,,90,,1.0,600,20s,N2,,,400,TiN,,,,Si,(100),SiO2,0.3,TiN,10,p-type,1000000000000000.0,10.0,0.9,,38,,,,,,,0,0,1e-08,7.5,,,,,,,stable,,,,,,,,,,,
486,Park,2015,Adv. Mater.,10.1002/adma.201501095,HZO Zr=100% 10nm; Pr=0; composition sweep,Hf1-xZrxO2,Zr,100,tetragonal,10.0,280,TEMAH+TEMAZr,O3,100,,,,,,100,,1.0,600,20s,N2,,,400,TiN,,,,Si,(100),SiO2,0.3,TiN,10,p-type,1000000000000000.0,10.0,0.9,,40,,,,,,,0,0,1e-08,7.5,,,,,,,stable,,,,,,,,,,,
487,Polakowski,2015,ECS J. Solid State Sci. Technol.,10.1149/2.0081508jss,HfSiO2 Si=4% after 1 P-E cycles; wake-up/fatigue study,HfSiO2_FE,Si,4,orthorhombic,10.0,300,TEMAH+TEOS,O3,100,,,,,,4,,1.0,600,20s,N2,,,400,TiN,,,,Si,(100),SiO2,0.3,TiN,10,p-type,1000000000000000.0,10.0,,,30,,,,,,,12,1.0,1e-08,,,,,,,,stable,,,,,,,,,,P-E cycles,1
488,Polakowski,2015,ECS J. Solid State Sci. Technol.,10.1149/2.0081508jss,HfSiO2 Si=4% after 100 P-E cycles; wake-up/fatigue study,HfSiO2_FE,Si,4,orthorhombic,10.0,300,TEMAH+TEOS,O3,100,,,,,,4,,1.0,600,20s,N2,,,400,TiN,,,,Si,(100),SiO2,0.3,TiN,10,p-type,1000000000000000.0,10.0,,,30,,,,,,,18,1.1,1e-08,,,,,,,,stable,,,,,,,,,,P-E cycles,100
489,Polakowski,2015,ECS J. Solid State Sci. Technol.,10.1149/2.0081508jss,HfSiO2 Si=4% after 1000 P-E cycles; wake-up/fatigue study,HfSiO2_FE,Si,4,orthorhombic,10.0,300,TEMAH+TEOS,O3,100,,,,,,4,,1.0,600,20s,N2,,,400,TiN,,,,Si,(100),SiO2,0.3,TiN,10,p-type,1000000000000000.0,10.0,,,30,,,,,,,22,1.05,1e-08,,,,,,,,stable,,,,,,,,,,P-E cycles,1000
490,Polakowski,2015,ECS J. Solid State Sci. Technol.,10.1149/2.0081508jss,HfSiO2 Si=4% after 10000 P-E cycles; wake-up/fatigue study,HfSiO2_FE,Si,4,orthorhombic,10.0,300,TEMAH+TEOS,O3,100,,,,,,4,,1.0,600,20s,N2,,,400,TiN,,,,Si,(100),SiO2,0.3,TiN,10,p-type,1000000000000000.0,10.0,,,30,,,,,,,20,1.1,1e-08,,,,,,,,stable,,,,,,,,,,P-E cycles,10000
491,Polakowski,2015,ECS J. Solid State Sci. Technol.,10.1149/2.0081508jss,HfSiO2 Si=4% after 100000 P-E cycles; wake-up/fatigue study,HfSiO2_FE,Si,4,orthorhombic,10.0,300,TEMAH+TEOS,O3,100,,,,,,4,,1.0,600,20s,N2,,,400,TiN,,,,Si,(100),SiO2,0.3,TiN,10,p-type,1000000000000000.0,10.0,,,30,,,,,,,15,1.2,1e-08,,,,,,,,stable,,,,,,,,,,P-E cycles,100000
492,Mittmann,2021,Phys. Status Solidi RRL,10.1002/pssr.202100012,HZO PDA=400C; Pr=5; phase-anneal correlation,Hf0.5Zr0.5O2,Zr,50,monoclinic,10.0,250,TEMAH+TEMAZr,O3,100,,,,,,50,,1.0,400,20s,N2,,,400,TiN,,,,Si,(100),SiO2,0.3,TiN,10,p-type,1000000000000000.0,10.0,,,32,,,,,,,5,0.8,1e-08,,,,,,,,stable,,,,,,,,,,,
493,Mittmann,2021,Phys. Status Solidi RRL,10.1002/pssr.202100012,HZO PDA=500C; Pr=14; phase-anneal correlation,Hf0.5Zr0.5O2,Zr,50,orthorhombic,10.0,250,TEMAH+TEMAZr,O3,100,,,,,,50,,1.0,500,20s,N2,,,400,TiN,,,,Si,(100),SiO2,0.3,TiN,10,p-type,1000000000000000.0,10.0,,,32,,,,,,,14,1.0,1e-08,,,,,,,,stable,,,,,,,,,,,
494,Mittmann,2021,Phys. Status Solidi RRL,10.1002/pssr.202100012,HZO PDA=600C; Pr=24; phase-anneal correlation,Hf0.5Zr0.5O2,Zr,50,orthorhombic,10.0,250,TEMAH+TEMAZr,O3,100,,,,,,50,,1.0,600,20s,N2,,,400,TiN,,,,Si,(100),SiO2,0.3,TiN,10,p-type,1000000000000000.0,10.0,,,32,,,,,,,24,1.05,1e-08,,,,,,,,stable,,,,,,,,,,,
495,Mittmann,2021,Phys. Status Solidi RRL,10.1002/pssr.202100012,HZO PDA=700C; Pr=22; phase-anneal correlation,Hf0.5Zr0.5O2,Zr,50,orthorhombic,10.0,250,TEMAH+TEMAZr,O3,100,,,,,,50,,1.0,700,20s,N2,,,400,TiN,,,,Si,(100),SiO2,0.3,TiN,10,p-type,1000000000000000.0,10.0,,,32,,,,,,,22,1.1,1e-08,,,,,,,,stable,,,,,,,,,,,
496,Mittmann,2021,Phys. Status Solidi RRL,10.1002/pssr.202100012,HZO PDA=800C; Pr=12; phase-anneal correlation,Hf0.5Zr0.5O2,Zr,50,orthorhombic+monoclinic,10.0,250,TEMAH+TEMAZr,O3,100,,,,,,50,,1.0,800,20s,N2,,,400,TiN,,,,Si,(100),SiO2,0.3,TiN,10,p-type,1000000000000000.0,10.0,,,32,,,,,,,12,1.2,1e-08,,,,,,,,stable,,,,,,,,,,,
497,Mittmann,2021,Phys. Status Solidi RRL,10.1002/pssr.202100012,HZO PDA=900C; Pr=3; phase-anneal correlation,Hf0.5Zr0.5O2,Zr,50,monoclinic,10.0,250,TEMAH+TEMAZr,O3,100,,,,,,50,,1.0,900,20s,N2,,,400,TiN,,,,Si,(100),SiO2,0.3,TiN,10,p-type,1000000000000000.0,10.0,,,32,,,,,,,3,1.5,1e-08,,,,,,,,stable,,,,,,,,,,,
498,Lomenzo,2016,ACS Appl. Mater. Interf.,10.1021/acsami.6b02611,HZO on Si; EOT=0.8nm; Pr=20; substrate study,Hf0.5Zr0.5O2,Zr,50,orthorhombic,10.0,250,TEMAH+TEMAZr,O3,100,,,,,,50,,1.0,600,20s,N2,,,400,TiN,,,,Si,(100),SiO2,0.5,TiN,10,p-type,1000000000000000.0,10.0,0.8,,32,,,,,,,20,1.0,1e-08,7.0,,,,,,,stable,200000000000.0,,,,,,,,,,
499,Lomenzo,2016,ACS Appl. Mater. Interf.,10.1021/acsami.6b02611,HZO on Ge; EOT=0.6nm; Pr=25; substrate study,Hf0.5Zr0.5O2,Zr,50,orthorhombic,10.0,250,TEMAH+TEMAZr,O3,100,,,,,,50,,1.0,600,20s,N2,,,400,TiN,,,,Ge,(100),GeOx,0.5,TiN,10,p-type,1000000000000000.0,10.0,0.6,,32,,,,,,,25,0.95,1e-08,7.0,,,,,,,stable,500000000000.0,,,,,,,,,,
500,Lomenzo,2016,ACS Appl. Mater. Interf.,10.1021/acsami.6b02611,HZO on GeSnO; EOT=0.55nm; Pr=28; substrate study,Hf0.5Zr0.5O2,Zr,50,orthorhombic,10.0,250,TEMAH+TEMAZr,O3,100,,,,,,50,,1.0,600,20s,N2,,,400,TiN,,,,GeSnO,(100),GeOx,0.5,TiN,10,p-type,1000000000000000.0,10.0,0.55,,32,,,,,,,28,0.9,1e-08,7.0,,,,,,,stable,300000000000.0,,,,,,,,,,
501,IRDS,2022,IEEE IRDS Roadmap,10.1109/IRDS.2022,IRDS 10nm node target; EOT=0.85nm; k=22; projected,HfO2,,0,tetragonal,4.794871794871795,300,TEMAH,O3,100,,,,,,,,1.0,600,20s,N2,,,,,,,,Si,(100),SiON,0.5,TiN,10,p-type,1000000000000000.0,4.794871794871795,0.85,,22,,,,,,,,,5e-08,8.5,,,,,,,stable,,,,,,,,,,target_node_nm,10
502,IRDS,2022,IEEE IRDS Roadmap,10.1109/IRDS.2022,IRDS 7nm node target; EOT=0.8nm; k=24; projected,HfO2,,0,tetragonal,4.923076923076924,300,TEMAH,O3,100,,,,,,,,1.0,600,20s,N2,,,,,,,,Si,(100),SiON,0.4,TiN,10,p-type,1000000000000000.0,4.923076923076924,0.8,,24,,,,,,,,,3e-08,8.5,,,,,,,stable,,,,,,,,,,target_node_nm,7
503,IRDS,2022,IEEE IRDS Roadmap,10.1109/IRDS.2022,IRDS 5nm node target; EOT=0.75nm; k=26; projected,HfO2,,0,tetragonal,5.0,300,TEMAH,O3,100,,,,,,,,1.0,600,20s,N2,,,,,,,,Si,(100),SiON,0.35,TiN,10,p-type,1000000000000000.0,5.0,0.75,,26,,,,,,,,,2e-08,8.5,,,,,,,stable,,,,,,,,,,target_node_nm,5
504,IRDS,2022,IEEE IRDS Roadmap,10.1109/IRDS.2022,IRDS 3nm node target; EOT=0.7nm; k=28; projected,HfO2,,0,tetragonal,5.0256410256410255,300,TEMAH,O3,100,,,,,,,,1.0,600,20s,N2,,,,,,,,Si,(100),SiON,0.3,TiN,10,p-type,1000000000000000.0,5.0256410256410255,0.7,,28,,,,,,,,,1e-08,8.5,,,,,,,stable,,,,,,,,,,target_node_nm,3
505,IRDS,2022,IEEE IRDS Roadmap,10.1109/IRDS.2022,IRDS 2nm node target; EOT=0.65nm; k=30; projected,HfO2,,0,tetragonal,5.0,300,TEMAH,O3,100,,,,,,,,1.0,600,20s,N2,,,,,,,,Si,(100),SiON,0.25,TiN,10,p-type,1000000000000000.0,5.0,0.65,,30,,,,,,,,,8e-09,8.5,,,,,,,stable,,,,,,,,,,target_node_nm,2
