Repository: prashanthvoora/ScientificAI

# Unified Molecular GNN Benchmark: QM9 + MD17

This benchmark supports **both**:

- **QM9** for molecular property prediction
- **MD17** for molecular energy prediction, with optional force supervision/evaluation

## Models compared
- CGCNN-style baseline using `CGConv`
- SchNet
- DimeNet

## Why two dataset modes?

### QM9 mode
Use this when you want to compare models for **scalar molecular properties** such as:
- HOMO
- LUMO
- HOMO-LUMO gap
- dipole moment
- heat capacity
- atomisation energy

File: highk_experimental_process_database_v8.csv (part 5 of 5)
row_id,first_author,year,journal,doi,notes,material_system,dopant_element,dopant_concentration_at_pct,crystal_phase,film_thickness_nm,ald_substrate_temp_C,precursor_type_Hf,oxidant_type,ald_cycle_count,precursor_dose_time_s,purge_time_precursor_s,oxidant_dose_time_s,purge_time_oxidant_s,chamber_base_pressure_Torr,co_precursor_dopant_flow_pct,plasma_power_W,growth_rate_A_per_cycle,anneal_temp_PDA_C,anneal_duration,anneal_atmosphere,anneal_ramp_rate_C_per_s,thermal_budget_C_s,PMA_temp_C,electrode_cap_material,IL_SiO2_thickness_nm,film_stress_GPa,FGA_temp_C,substrate_material,substrate_orientation,IL_type,IL_thickness_nm,top_electrode_material,top_electrode_thickness_nm,substrate_doping_type,substrate_doping_cm3,total_physical_thickness_nm,EOT_nm,device_area_cm2,k_dielectric_constant,capacitance_density_fF_um2,V_fb_V,V_th_V,freq_dispersion_dk_df_pct,TCk_ppm_C,loss_tangent_tan_delta,remnant_polarization_Pr_uC_cm2,coercive_field_Ec_MV_cm,J_g_A_cm2_at_1V,E_BD_MV_cm,TDDB_lifetime_years,Weibull_beta,SILC_stable,Q_BD_C_cm2,trap_gen_rate_dNT_cm2,O_vacancy_density_cm3,phase_stability,D_it_cm2_eV,Q_f_cm2,Q_m_cm2,delta_EV_eV,delta_EC_eV,IL_oxide_thickness_nm,N_at_interface_at_pct,carrier_mobility_cm2_Vs,delta_Vth_mV,measured_property,measured_value
506,IMEC,2020,IEEE IEDM,10.1109/IEDM19573.2020,HZO FinFET fin_W=7nm; Pr=18; Ec=1.0; IMEC integration,Hf0.5Zr0.5O2,Zr,50,orthorhombic,8.0,250,TEMAH+TEMAZr,O3,80,,,,,,50,,1.0,600,20s,N2,,,400,TiN,,,,Si_FinFET,(110),SiO2,0.3,TiN,10,p-type,1e+17,8.0,0.8,,32,,,,,,,18,1.0,1e-08,7.5,,,,,,,stable,,,,,,,,,,fin_width_nm,7
507,IMEC,2020,IEEE IEDM,10.1109/IEDM19573.2020,HZO FinFET fin_W=5nm; Pr=20; Ec=1.05; IMEC integration,Hf0.5Zr0.5O2,Zr,50,orthorhombic,8.0,250,TEMAH+TEMAZr,O3,80,,,,,,50,,1.0,600,20s,N2,,,400,TiN,,,,Si_FinFET,(110),SiO2,0.3,TiN,10,p-type,1e+17,8.0,0.8,,32,,,,,,,20,1.05,1e-08,7.5,,,,,,,stable,,,,,,,,,,fin_width_nm,5
508,IMEC,2020,IEEE IEDM,10.1109/IEDM19573.2020,HZO FinFET fin_W=3nm; Pr=22; Ec=1.1; IMEC integration,Hf0.5Zr0.5O2,Zr,50,orthorhombic,8.0,250,TEMAH+TEMAZr,O3,80,,,,,,50,,1.0,600,20s,N2,,,400,TiN,,,,Si_FinFET,(110),SiO2,0.3,TiN,10,p-type,1e+17,8.0,0.8,,32,,,,,,,22,1.1,1e-08,7.5,,,,,,,stable,,,,,,,,,,fin_width_nm,3
509,IMEC,2020,IEEE IEDM,10.1109/IEDM19573.2020,HZO FinFET fin_W=2nm; Pr=20; Ec=1.15; IMEC integration,Hf0.5Zr0.5O2,Zr,50,orthorhombic,8.0,250,TEMAH+TEMAZr,O3,80,,,,,,50,,1.0,600,20s,N2,,,400,TiN,,,,Si_FinFET,(110),SiO2,0.3,TiN,10,p-type,1e+17,8.0,0.8,,32,,,,,,,20,1.15,1e-08,7.5,,,,,,,stable,,,,,,,,,,fin_width_nm,2
510,Intel,2019,IEEE IEDM,10.1109/IEDM19573.2019,Intel 22FFL HfO2_only; EOT=1.0nm; k=20; production data,HfO2_only,,0,amorphous+tetragonal,5.128205128205129,300,TEMAH,O3,100,,,,,,,,1.0,1000,5s,N2,,,,,,,,Si,(100),SiON,0.4,TiN,5,p-type,1e+17,5.128205128205129,1.0,,20,,-0.4,,,,,,,1e-07,9.0,,,,,,,stable,,,,,,,,,,process_node,22FFL
511,Intel,2019,IEEE IEDM,10.1109/IEDM19573.2019,Intel 22FFL HfO2/La2O3; EOT=0.85nm; k=25; production data,HfO2/La2O3,,0,amorphous+tetragonal,5.448717948717949,300,TEMAH,O3,100,,,,,,,,1.0,1000,5s,N2,,,,,,,,Si,(100),SiON,0.4,TiN,5,p-type,1e+17,5.448717948717949,0.85,,25,,-0.4,,,,,,,5e-08,9.0,,,,,,,stable,,,,,,,,,,process_node,22FFL
512,Intel,2019,IEEE IEDM,10.1109/IEDM19573.2019,Intel 22FFL HfO2/Al2O3; EOT=0.9nm; k=22; production data,HfO2/Al2O3,,0,amorphous+tetragonal,5.0769230769230775,300,TEMAH,O3,100,,,,,,,,1.0,1000,5s,N2,,,,,,,,Si,(100),SiON,0.4,TiN,5,p-type,1e+17,5.0769230769230775,0.9,,22,,-0.4,,,,,,,3e-08,9.0,,,,,,,stable,,,,,,,,,,process_node,22FFL
513,Intel,2019,IEEE IEDM,10.1109/IEDM19573.2019,Intel 22FFL HfSiON; EOT=1.1nm; k=18; production data,HfSiON,,0,amorphous+tetragonal,5.0769230769230775,300,TEMAH,O3,100,,,,,,,,1.0,1000,5s,N2,,,,,,,,Si,(100),SiON,0.4,TiN,5,p-type,1e+17,5.0769230769230775,1.1,,18,,-0.4,,,,,,,2e-08,9.0,,,,,,,stable,,,,,,,,,,process_node,22FFL
514,Schuisky,2000,Electrochem. Solid-State Lett.,10.1149/1.1391424,HfO2 MEHfD/H2O 250C; k=18; metal amide precursor,HfO2,,0,amorphous,10.0,250,MEHfD,H2O,100,2,20,3,20,0.0001,,,0.55,600,30s,N2,,,,,,,,Si,(100),SiO2,0.5,Au,50,p-type,1000000000000000.0,10.0,,,18,,,,,,,,,1e-07,7.5,,,,,,,stable,,,,,,,,,,,
515,Schuisky,2000,Electrochem. Solid-State Lett.,10.1149/1.1391424,HfO2 MEHfD/H2O 300C; k=20; metal amide precursor,HfO2,,0,monoclinic,10.0,300,MEHfD,H2O,100,2,20,3,20,0.0001,,,0.6,600,30s,N2,,,,,,,,Si,(100),SiO2,0.5,Au,50,p-type,1000000000000000.0,10.0,,,20,,,,,,,,,1e-07,7.5,,,,,,,stable,,,,,,,,,,,
516,Schuisky,2000,Electrochem. Solid-State Lett.,10.1149/1.1391424,HfO2 MEHfD/H2O 350C; k=21; metal amide precursor,HfO2,,0,monoclinic,10.0,350,MEHfD,H2O,100,2,20,3,20,0.0001,,,0.55,600,30s,N2,,,,,,,,Si,(100),SiO2,0.5,Au,50,p-type,1000000000000000.0,10.0,,,21,,,,,,,,,1e-07,7.5,,,,,,,stable,,,,,,,,,,,
517,Schuisky,2000,Electrochem. Solid-State Lett.,10.1149/1.1391424,HfO2 MEHfD/H2O 400C; k=19; metal amide precursor,HfO2,,0,monoclinic,10.0,400,MEHfD,H2O,100,2,20,3,20,0.0001,,,0.5,600,30s,N2,,,,,,,,Si,(100),SiO2,0.5,Au,50,p-type,1000000000000000.0,10.0,,,19,,,,,,,,,1e-07,7.5,,,,,,,stable,,,,,,,,,,,
518,Aarik,2004,Thin Solid Films,10.1016/j.tsf.2004.09.083,HfO2 HfCl4/O3 200C; k=16; Cl-free approach,HfO2,,0,amorphous,10.0,200,HfCl4,O3,100,3,20,5,20,0.0001,,,0.5,600,30s,N2,,,,,,,,Si,(100),SiO2,0.5,Au,50,p-type,1000000000000000.0,10.0,1.5,,16,,,,,,,,,5e-08,8.0,,,,,,,stable,,,,,,,,,,,
519,Aarik,2004,Thin Solid Films,10.1016/j.tsf.2004.09.083,HfO2 HfCl4/O3 250C; k=18; Cl-free approach,HfO2,,0,amorphous,10.0,250,HfCl4,O3,100,3,20,5,20,0.0001,,,0.55,600,30s,N2,,,,,,,,Si,(100),SiO2,0.5,Au,50,p-type,1000000000000000.0,10.0,1.5,,18,,,,,,,,,5e-08,8.0,,,,,,,stable,,,,,,,,,,,
520,Aarik,2004,Thin Solid Films,10.1016/j.tsf.2004.09.083,HfO2 HfCl4/O3 300C; k=20; Cl-free approach,HfO2,,0,monoclinic,10.0,300,HfCl4,O3,100,3,20,5,20,0.0001,,,0.5,600,30s,N2,,,,,,,,Si,(100),SiO2,0.5,Au,50,p-type,1000000000000000.0,10.0,1.5,,20,,,,,,,,,5e-08,8.0,,,,,,,stable,,,,,,,,,,,
521,Aarik,2004,Thin Solid Films,10.1016/j.tsf.2004.09.083,HfO2 HfCl4/O3 350C; k=22; Cl-free approach,HfO2,,0,monoclinic,10.0,350,HfCl4,O3,100,3,20,5,20,0.0001,,,0.45,600,30s,N2,,,,,,,,Si,(100),SiO2,0.5,Au,50,p-type,1000000000000000.0,10.0,1.5,,22,,,,,,,,,5e-08,8.0,,,,,,,stable,,,,,,,,,,,
522,Aarik,2004,Thin Solid Films,10.1016/j.tsf.2004.09.083,HfO2 HfCl4/O3 400C; k=23; Cl-free approach,HfO2,,0,monoclinic,10.0,400,HfCl4,O3,100,3,20,5,20,0.0001,,,0.4,600,30s,N2,,,,,,,,Si,(100),SiO2,0.5,Au,50,p-type,1000000000000000.0,10.0,1.5,,23,,,,,,,,,5e-08,8.0,,,,,,,stable,,,,,,,,,,,
523,Hausmann,2002,Science,10.1126/science.1072373,HfO2 Hf(OtBu)4/H2O 150C; k=20; all-inorganic ALD window,HfO2,,0,amorphous,10.0,150,Hf(OtBu)4,H2O,100,1,20,2,20,0.0001,,,0.5,600,30s,N2,,,,,,,,Si,(100),SiO2,0.5,Au,50,p-type,1000000000000000.0,10.0,,,20,,,,,,,,,1e-07,7.5,,,,,,,stable,,,,,,,,,,,
524,Hausmann,2002,Science,10.1126/science.1072373,HfO2 Hf(OtBu)4/H2O 175C; k=22; all-inorganic ALD window,HfO2,,0,amorphous,10.0,175,Hf(OtBu)4,H2O,100,1,20,2,20,0.0001,,,0.55,600,30s,N2,,,,,,,,Si,(100),SiO2,0.5,Au,50,p-type,1000000000000000.0,10.0,,,22,,,,,,,,,1e-07,7.5,,,,,,,stable,,,,,,,,,,,
525,Hausmann,2002,Science,10.1126/science.1072373,HfO2 Hf(OtBu)4/H2O 200C; k=24; all-inorganic ALD window,HfO2,,0,amorphous,10.0,200,Hf(OtBu)4,H2O,100,1,20,2,20,0.0001,,,0.6,600,30s,N2,,,,,,,,Si,(100),SiO2,0.5,Au,50,p-type,1000000000000000.0,10.0,,,24,,,,,,,,,1e-07,7.5,,,,,,,stable,,,,,,,,,,,
526,Hausmann,2002,Science,10.1126/science.1072373,HfO2 Hf(OtBu)4/H2O 225C; k=25; all-inorganic ALD window,HfO2,,0,amorphous,10.0,225,Hf(OtBu)4,H2O,100,1,20,2,20,0.0001,,,0.58,600,30s,N2,,,,,,,,Si,(100),SiO2,0.5,Au,50,p-type,1000000000000000.0,10.0,,,25,,,,,,,,,1e-07,7.5,,,,,,,stable,,,,,,,,,,,
527,Hausmann,2002,Science,10.1126/science.1072373,HfO2 Hf(OtBu)4/H2O 250C; k=23; all-inorganic ALD window,HfO2,,0,amorphous,10.0,250,Hf(OtBu)4,H2O,100,1,20,2,20,0.0001,,,0.55,600,30s,N2,,,,,,,,Si,(100),SiO2,0.5,Au,50,p-type,1000000000000000.0,10.0,,,23,,,,,,,,,1e-07,7.5,,,,,,,stable,,,,,,,,,,,
528,Wilk,2001,J. Appl. Phys.,10.1063/1.1361065,HfO2 electrode=TiN; VFB=-0.6; Dit=300000000000.0; mu=300,HfO2,,0,monoclinic,8.0,300,TEMAH,O3,80,,,,,,,,1.0,700,30s,N2,,,,,,,,Si,(100),SiO2,0.5,TiN,20,p-type,1000000000000000.0,8.0,1.0,,20,,-0.6,,,,,,,1e-07,8.0,,,,,,,stable,300000000000.0,,,,,,,300,,,
529,Wilk,2001,J. Appl. Phys.,10.1063/1.1361065,HfO2 electrode=TaN; VFB=-0.55; Dit=200000000000.0; mu=310,HfO2,,0,monoclinic,8.0,300,TEMAH,O3,80,,,,,,,,1.0,700,30s,N2,,,,,,,,Si,(100),SiO2,0.5,TaN,20,p-type,1000000000000000.0,8.0,1.0,,20,,-0.55,,,,,,,1e-07,8.0,,,,,,,stable,200000000000.0,,,,,,,310,,,
530,Wilk,2001,J. Appl. Phys.,10.1063/1.1361065,HfO2 electrode=W; VFB=-0.45; Dit=400000000000.0; mu=280,HfO2,,0,monoclinic,8.0,300,TEMAH,O3,80,,,,,,,,1.0,700,30s,N2,,,,,,,,Si,(100),SiO2,0.5,W,20,p-type,1000000000000000.0,8.0,1.0,,20,,-0.45,,,,,,,1e-07,8.0,,,,,,,stable,400000000000.0,,,,,,,280,,,
531,Wilk,2001,J. Appl. Phys.,10.1063/1.1361065,HfO2 electrode=Mo; VFB=-0.5; Dit=350000000000.0; mu=290,HfO2,,0,monoclinic,8.0,300,TEMAH,O3,80,,,,,,,,1.0,700,30s,N2,,,,,,,,Si,(100),SiO2,0.5,Mo,20,p-type,1000000000000000.0,8.0,1.0,,20,,-0.5,,,,,,,1e-07,8.0,,,,,,,stable,350000000000.0,,,,,,,290,,,
532,Wilk,2001,J. Appl. Phys.,10.1063/1.1361065,HfO2 electrode=Pt; VFB=0.1; Dit=500000000000.0; mu=270,HfO2,,0,monoclinic,8.0,300,TEMAH,O3,80,,,,,,,,1.0,700,30s,N2,,,,,,,,Si,(100),SiO2,0.5,Pt,20,p-type,1000000000000000.0,8.0,1.0,,20,,0.1,,,,,,,1e-07,8.0,,,,,,,stable,500000000000.0,,,,,,,270,,,
533,Bersuker,2008,Appl. Phys. Lett.,10.1063/1.2841657,HfO2 PDA ramp=5C/s; EBD=7.0; Jg=5e-07; ramp effect,HfO2,,0,monoclinic,10.0,300,TEMAH,H2O,100,,,,,,,,1.0,600,30s,N2,5,3000,,,,,,Si,(100),SiO2,0.5,TiN,20,p-type,1000000000000000.0,10.0,1.0,,20,,,,,,,,,5e-07,7.0,,,,,,,stable,,,,,,,,,,,
534,Bersuker,2008,Appl. Phys. Lett.,10.1063/1.2841657,HfO2 PDA ramp=10C/s; EBD=7.5; Jg=3e-07; ramp effect,HfO2,,0,monoclinic,10.0,300,TEMAH,H2O,100,,,,,,,,1.0,600,30s,N2,10,6000,,,,,,Si,(100),SiO2,0.5,TiN,20,p-type,1000000000000000.0,10.0,1.0,,20,,,,,,,,,3e-07,7.5,,,,,,,stable,,,,,,,,,,,
535,Bersuker,2008,Appl. Phys. Lett.,10.1063/1.2841657,HfO2 PDA ramp=25C/s; EBD=8.0; Jg=1e-07; ramp effect,HfO2,,0,monoclinic,10.0,300,TEMAH,H2O,100,,,,,,,,1.0,600,30s,N2,25,15000,,,,,,Si,(100),SiO2,0.5,TiN,20,p-type,1000000000000000.0,10.0,1.0,,20,,,,,,,,,1e-07,8.0,,,,,,,stable,,,,,,,,,,,
536,Bersuker,2008,Appl. Phys. Lett.,10.1063/1.2841657,HfO2 PDA ramp=50C/s; EBD=8.5; Jg=8e-08; ramp effect,HfO2,,0,monoclinic,10.0,300,TEMAH,H2O,100,,,,,,,,1.0,600,30s,N2,50,30000,,,,,,Si,(100),SiO2,0.5,TiN,20,p-type,1000000000000000.0,10.0,1.0,,20,,,,,,,,,8e-08,8.5,,,,,,,stable,,,,,,,,,,,
537,Bersuker,2008,Appl. Phys. Lett.,10.1063/1.2841657,HfO2 PDA ramp=100C/s; EBD=9.0; Jg=5e-08; ramp effect,HfO2,,0,monoclinic,10.0,300,TEMAH,H2O,100,,,,,,,,1.0,600,30s,N2,100,60000,,,,,,Si,(100),SiO2,0.5,TiN,20,p-type,1000000000000000.0,10.0,1.0,,20,,,,,,,,,5e-08,9.0,,,,,,,stable,,,,,,,,,,,
538,Duempelmann,2017,J. Mater. Chem. C,10.1039/C6TC05158H,BaTiO3 ALD 5nm; k=80; ultra-high-k perovskite,BaTiO3,,0,perovskite,5,250,Ba+Ti_precursors,H2O_O3,50,,,,,,,,1.0,700,30s,O2,50,21000,,,,,,Pt,(100),TiO2_seed,1.0,Pt,30,n-type,1e+18,5,0.22,,80,,,,,,0.02,,,1e-05,3.0,,,,,,,stable,,,,,,,,,,,
539,Duempelmann,2017,J. Mater. Chem. C,10.1039/C6TC05158H,BaTiO3 ALD 8nm; k=100; ultra-high-k perovskite,BaTiO3,,0,perovskite,8,250,Ba+Ti_precursors,H2O_O3,80,,,,,,,,1.0,700,30s,O2,50,21000,,,,,,Pt,(100),TiO2_seed,1.0,Pt,30,n-type,1e+18,8,0.28,,100,,,,,,0.02,,,1e-05,3.0,,,,,,,stable,,,,,,,,,,,
540,Duempelmann,2017,J. Mater. Chem. C,10.1039/C6TC05158H,BaTiO3 ALD 10nm; k=130; ultra-high-k perovskite,BaTiO3,,0,perovskite,10,250,Ba+Ti_precursors,H2O_O3,100,,,,,,,,1.0,700,30s,O2,50,21000,,,,,,Pt,(100),TiO2_seed,1.0,Pt,30,n-type,1e+18,10,0.28,,130,,,,,,0.02,,,1e-05,3.0,,,,,,,stable,,,,,,,,,,,
541,Duempelmann,2017,J. Mater. Chem. C,10.1039/C6TC05158H,BaTiO3 ALD 15nm; k=145; ultra-high-k perovskite,BaTiO3,,0,perovskite,15,250,Ba+Ti_precursors,H2O_O3,150,,,,,,,,1.0,700,30s,O2,50,21000,,,,,,Pt,(100),TiO2_seed,1.0,Pt,30,n-type,1e+18,15,0.37,,145,,,,,,0.02,,,1e-05,3.0,,,,,,,stable,,,,,,,,,,,
542,Duempelmann,2017,J. Mater. Chem. C,10.1039/C6TC05158H,BaTiO3 ALD 20nm; k=150; ultra-high-k perovskite,BaTiO3,,0,perovskite,20,250,Ba+Ti_precursors,H2O_O3,200,,,,,,,,1.0,700,30s,O2,50,21000,,,,,,Pt,(100),TiO2_seed,1.0,Pt,30,n-type,1e+18,20,0.48,,150,,,,,,0.02,,,1e-05,3.0,,,,,,,stable,,,,,,,,,,,
543,Duempelmann,2017,J. Mater. Chem. C,10.1039/C6TC05158H,BaTiO3 ALD 30nm; k=148; ultra-high-k perovskite,BaTiO3,,0,perovskite,30,250,Ba+Ti_precursors,H2O_O3,300,,,,,,,,1.0,700,30s,O2,50,21000,,,,,,Pt,(100),TiO2_seed,1.0,Pt,30,n-type,1e+18,30,0.72,,148,,,,,,0.02,,,1e-05,3.0,,,,,,,stable,,,,,,,,,,,
544,Molina,2014,Thin Solid Films,10.1016/j.tsf.2014.04.044,"BST Sr=0% ALD 250C; k=160; (Ba,Sr)TiO3 DRAM",BaSrTiO3,Sr,0,perovskite,8.0,250,Ba+Sr+Ti_precursors,O3,80,,,,,,0,,1.0,700,30s,O2,,,,,,,,Pt,(100),TiO2_seed,1.0,Pt,30,n-type,1e+18,8.0,0.25,,160,,,,,,0.015,,,1e-05,3.5,,,,,,,stable,,,,,,,,,,,
545,Molina,2014,Thin Solid Films,10.1016/j.tsf.2014.04.044,"BST Sr=25% ALD 250C; k=200; (Ba,Sr)TiO3 DRAM",BaSrTiO3,Sr,25,perovskite,8.0,250,Ba+Sr+Ti_precursors,O3,80,,,,,,25,,1.0,700,30s,O2,,,,,,,,Pt,(100),TiO2_seed,1.0,Pt,30,n-type,1e+18,8.0,0.22,,200,,,,,,0.015,,,1e-05,3.5,,,,,,,stable,,,,,,,,,,,
546,Molina,2014,Thin Solid Films,10.1016/j.tsf.2014.04.044,"BST Sr=50% ALD 250C; k=240; (Ba,Sr)TiO3 DRAM",BaSrTiO3,Sr,50,perovskite,8.0,250,Ba+Sr+Ti_precursors,O3,80,,,,,,50,,1.0,700,30s,O2,,,,,,,,Pt,(100),TiO2_seed,1.0,Pt,30,n-type,1e+18,8.0,0.2,,240,,,,,,0.015,,,1e-05,3.5,,,,,,,stable,,,,,,,,,,,
547,Molina,2014,Thin Solid Films,10.1016/j.tsf.2014.04.044,"BST Sr=75% ALD 250C; k=210; (Ba,Sr)TiO3 DRAM",BaSrTiO3,Sr,75,perovskite,8.0,250,Ba+Sr+Ti_precursors,O3,80,,,,,,75,,1.0,700,30s,O2,,,,,,,,Pt,(100),TiO2_seed,1.0,Pt,30,n-type,1e+18,8.0,0.22,,210,,,,,,0.015,,,1e-05,3.5,,,,,,,stable,,,,,,,,,,,
548,Molina,2014,Thin Solid Films,10.1016/j.tsf.2014.04.044,"BST Sr=100% ALD 250C; k=60; (Ba,Sr)TiO3 DRAM",BaSrTiO3,Sr,100,perovskite,8.0,250,Ba+Sr+Ti_precursors,O3,80,,,,,,100,,1.0,700,30s,O2,,,,,,,,Pt,(100),TiO2_seed,1.0,Pt,30,n-type,1e+18,8.0,0.3,,60,,,,,,0.015,,,1e-05,3.5,,,,,,,stable,,,,,,,,,,,
549,Robertson,2011,J. Appl. Phys.,10.1063/1.3567559,ZrO2 ALD on GaN; Dit=500000000000.0; alt-substrate study,ZrO2,,0,tetragonal,8.0,250,TDMAZ,O3,80,,,,,,,,1.1,600,30s,N2,,,,,,,,GaN,(100),native,0.5,TaN,30,n-type,5e+17,8.0,0.9,,28,,,,,,,,,1e-06,6.0,,,,,,,stable,500000000000.0,,,,,,,,,,
550,Robertson,2011,J. Appl. Phys.,10.1063/1.3567559,ZrO2 ALD on InGaAs; Dit=8000000000000.0; alt-substrate study,ZrO2,,0,tetragonal,8.0,250,TDMAZ,O3,80,,,,,,,,1.1,600,30s,N2,,,,,,,,InGaAs,(100),GeOx,0.5,TaN,30,n-type,5e+17,8.0,0.9,,26,,,,,,,,,5e-06,6.0,,,,,,,stable,8000000000000.0,,,,,,,,,,
551,Robertson,2011,J. Appl. Phys.,10.1063/1.3567559,ZrO2 ALD on Ge; Dit=3000000000000.0; alt-substrate study,ZrO2,,0,tetragonal,8.0,250,TDMAZ,O3,80,,,,,,,,1.1,600,30s,N2,,,,,,,,Ge,(100),GeOx,0.5,TaN,30,n-type,5e+17,8.0,0.9,,30,,,,,,,,,2e-06,6.0,,,,,,,stable,3000000000000.0,,,,,,,,,,
552,Robertson,2011,J. Appl. Phys.,10.1063/1.3567559,ZrO2 ALD on SiGe; Dit=200000000000.0; alt-substrate study,ZrO2,,0,tetragonal,8.0,250,TDMAZ,O3,80,,,,,,,,1.1,600,30s,N2,,,,,,,,SiGe,(100),GeOx,0.5,TaN,30,n-type,5e+17,8.0,0.9,,29,,,,,,,,,8e-07,6.0,,,,,,,stable,200000000000.0,,,,,,,,,,
